Repository: isliliming/AutoPloyPlot

AutoPolyPlot: automatically plotting polymer analysis results

File: Rheology/daya_rheology/LLM_EP0902_5%01_Oscillatory_temperature_ramp .txt (part 1 of 3)
Filename	LLM_EP0902_5%01_Oscillatory_temperature_ramp 
Instrument name	5333-0626
Operator	LIMING
rundate	30/04/2025
Sample name	LLM_EP0902_5%01_Oscillatory_temperature_ramp 
Geometry name	8.0mm parallel plate, UPP Stainless steel  - 119113 new 30 11 22
Procedure name	Amplitude sweep
	Temperature ramp
	Temperature ramp
	Temperature ramp
	Temperature ramp
	Sample
proceduresegments	Amplitude sweep#Temperature ramp#Temperature ramp#Temperature ramp#Temperature ramp
[step]
Temperature ramp - 2
Storage modulus	Loss modulus	Tan(delta)	Angular frequency	Oscillation torque	Step time	Temperature	Raw phase	Oscillation displacement
MPa	MPa		rad/s	µN.m	s	°C	°	rad
2.03445e-4	2.14354e-3	10.5362	10.0001	0.0702595	6.16019	109.74	162.136	2.50038e-5
2.58040e-4	2.16066e-3	8.37336	10.0001	0.0696115	12.9568	109.42	161.863	2.49397e-5
2.65940e-4	2.28685e-3	8.59912	10.0001	0.0697298	19.8688	109.22	160.858	2.48644e-5
3.51044e-4	2.44138e-3	6.95462	10.0001	0.0692600	26.7160	108.82	159.425	2.47949e-5
2.29979e-4	2.58990e-3	11.2615	10.0001	0.0713348	33.5432	108.61	158.647	2.49410e-5
3.32726e-4	2.68450e-3	8.06820	10.0001	0.0703668	40.3675	108.51	157.625	2.48121e-5
2.97204e-4	2.80623e-3	9.44208	10.0001	0.0714367	47.2106	108.26	156.831	2.49075e-5
3.23081e-4	3.02795e-3	9.37210	10.0001	0.0718026	53.9876	108.01	155.128	2.48034e-5
3.61946e-4	3.18075e-3	8.78790	10.0001	0.0722417	60.1397	107.76	153.901	2.48495e-5
3.80488e-4	3.30033e-3	8.67394	10.0001	0.0726563	67.6581	107.54	152.988	2.48649e-5
3.09094e-4	3.41581e-3	11.0511	10.0001	0.0740350	74.4259	107.31	152.441	2.49373e-5
4.68584e-4	3.57216e-3	7.62331	10.0001	0.0728217	80.5841	107.11	150.780	2.47501e-5
5.13493e-4	3.80934e-3	7.41847	10.0001	0.0737241	87.2383	106.87	149.005	2.47852e-5
5.02098e-4	4.00000e-3	7.96658	10.0001	0.0749490	94.1137	106.73	147.800	2.48287e-5
5.13113e-4	4.23985e-3	8.26299	10.0001	0.0760676	100.922	106.43	146.233	2.47987e-5
5.84634e-4	4.49916e-3	7.69568	10.0001	0.0767191	107.637	106.21	144.337	2.47230e-5
5.41043e-4	4.68205e-3	8.65374	10.0001	0.0786002	114.332	105.99	143.438	2.48680e-5
6.37627e-4	4.94757e-3	7.75934	10.0001	0.0789342	121.178	105.76	141.487	2.47064e-5
6.31561e-4	5.21598e-3	8.25887	10.0001	0.0809281	127.863	105.55	140.029	2.47855e-5
5.37804e-4	5.42323e-3	10.0840	10.0001	0.0833332	134.564	105.33	139.350	2.48917e-5
6.20253e-4	5.84628e-3	9.42564	10.0001	0.0846317	141.362	105.06	136.839	2.46259e-5
6.50084e-4	6.08463e-3	9.35976	10.0001	0.0865933	148.238	104.86	135.558	2.47806e-5
8.51782e-4	6.34744e-3	7.45196	10.0001	0.0866359	155.074	104.62	133.401	2.46617e-5
7.48211e-4	6.74863e-3	9.01969	10.0001	0.0906032	161.286	104.40	132.142	2.47580e-5
7.23410e-4	6.92904e-3	9.57830	10.0001	0.0924566	168.193	104.23	131.504	2.48513e-5
8.41336e-4	7.38733e-3	8.78047	10.0001	0.0941693	175.026	103.96	129.145	2.45859e-5
8.37946e-4	7.70626e-3	9.19660	10.0001	0.0973221	181.238	103.72	127.979	2.47548e-5
8.89237e-4	8.05855e-3	9.06232	10.0001	0.0996176	187.786	103.54	126.510	2.47089e-5
8.74881e-4	8.36537e-3	9.56171	10.0001	0.102393	194.738	103.27	125.558	2.47638e-5
9.21994e-4	8.78483e-3	9.52807	10.0001	0.105154	201.513	103.11	124.029	2.46681e-5
9.50727e-4	9.22620e-3	9.70436	10.0001	0.108553	208.269	102.87	122.615	2.46463e-5
1.03412e-3	9.82335e-3	9.49921	10.0001	0.112611	214.867	102.62	120.647	2.45266e-5
1.00006e-3	0.0103414	10.3409	10.0001	0.117836	221.740	102.43	119.516	2.46600e-5
1.06853e-3	0.0111099	10.3974	10.0001	0.123074	228.613	102.21	117.510	2.44345e-5
1.15192e-3	0.0117308	10.1836	10.0001	0.128770	235.457	101.96	115.925	2.45517e-5
1.20111e-3	0.0123598	10.2904	10.0001	0.134199	241.557	101.74	114.580	2.45556e-5
1.20665e-3	0.0130732	10.8343	10.0001	0.140306	248.292	101.56	113.363	2.44997e-5
1.29319e-3	0.0139460	10.7842	10.0001	0.147244	255.136	101.24	111.743	2.43912e-5
1.46490e-3	0.0149774	10.2242	10.0001	0.155385	261.975	101.07	109.791	2.42765e-5
1.46425e-3	0.0158154	10.8011	10.0001	0.164628	268.822	100.79	108.821	2.45034e-5
1.42818e-3	0.0165947	11.6195	10.0001	0.172422	275.676	100.62	108.106	2.45587e-5
1.56808e-3	0.0173503	11.0646	10.0001	0.178901	282.497	100.39	106.945	2.45297e-5
1.53686e-3	0.0183644	11.9494	10.0001	0.188267	289.195	100.21	106.148	2.44886e-5
1.66575e-3	0.0192413	11.5511	10.0001	0.196703	296.011	99.95	105.090	2.45452e-5
1.76211e-3	0.0204744	11.6192	10.0001	0.206981	302.843	99.64	103.969	2.44002e-5
1.77907e-3	0.0217608	12.2315	10.0001	0.219546	309.731	99.48	103.128	2.44345e-5
1.90560e-3	0.0228936	12.0138	10.0001	0.230770	316.496	99.26	102.198	2.45033e-5
1.99936e-3	0.0243990	12.2034	10.0001	0.243969	323.379	99.01	101.253	2.43877e-5
2.11317e-3	0.0255427	12.0874	10.0001	0.256384	330.164	98.76	100.514	2.45420e-5
2.09128e-3	0.0269737	12.8982	10.0001	0.269914	337.092	98.54	100.014	2.45074e-5
2.27243e-3	0.0284307	12.5112	10.0001	0.283424	343.838	98.41	99.1535	2.44741e-5
2.29547e-3	0.0297479	12.9594	10.0001	0.297505	350.686	98.10	98.7128	2.45852e-5
2.41684e-3	0.0316607	13.1000	10.0001	0.313632	357.442	97.86	97.9781	2.43974e-5
2.51709e-3	0.0336215	13.3573	10.0001	0.332982	364.303	97.66	97.3498	2.44273e-5
2.63245e-3	0.0357394	13.5765	10.0001	0.353401	371.198	97.42	96.7375	2.44241e-5
2.62269e-3	0.0374177	14.2669	10.0001	0.372058	377.988	97.21	96.4519	2.45728e-5
2.79071e-3	0.0394549	14.1380	10.0001	0.390412	384.835	96.98	95.8803	2.44812e-5
2.87014e-3	0.0417607	14.5500	10.0001	0.412611	391.685	96.74	95.4487	2.44605e-5
3.04627e-3	0.0442380	14.5220	10.0001	0.436326	398.441	96.56	94.9184	2.44377e-5
3.20545e-3	0.0465249	14.5143	10.0001	0.459842	405.191	96.32	94.4828	2.45039e-5
3.34914e-3	0.0492730	14.7121	10.0001	0.485640	412.132	96.03	94.0681	2.44509e-5
3.46241e-3	0.0520605	15.0359	10.0001	0.513435	418.867	95.84	93.7266	2.44762e-5
3.57102e-3	0.0548634	15.3635	10.0001	0.541288	425.103	95.64	93.4236	2.44940e-5
3.63458e-3	0.0582834	16.0358	10.0001	0.573467	432.115	95.40	93.1601	2.44320e-5
3.85791e-3	0.0617911	16.0168	10.0001	0.607505	438.920	95.24	92.7741	2.44211e-5
4.10587e-3	0.0661256	16.1051	10.0001	0.647600	445.723	94.88	92.3785	2.43370e-5
4.18455e-3	0.0704577	16.8376	10.0001	0.692080	452.573	94.67	92.1675	2.44098e-5
4.38280e-3	0.0748337	17.0744	10.0001	0.735385	459.410	94.50	91.8892	2.44259e-5
4.57859e-3	0.0796532	17.3969	10.0001	0.781626	466.271	94.24	91.6342	2.43957e-5
4.79978e-3	0.0845363	17.6125	10.0001	0.830158	473.065	94.01	91.3897	2.44166e-5
4.94332e-3	0.0892080	18.0462	10.0001	0.878496	479.300	93.78	91.2245	2.44868e-5
5.19008e-3	0.0946731	18.2412	10.0001	0.929895	485.473	93.61	91.0038	2.44233e-5
5.33243e-3	0.100528	18.8522	10.0001	0.987364	492.252	93.39	90.8636	2.44218e-5
5.60134e-3	0.106939	19.0917	10.0001	1.04914	499.060	93.20	90.6674	2.43961e-5
5.86705e-3	0.113868	19.4081	10.0001	1.11681	505.822	92.94	90.4928	2.43910e-5
6.22782e-3	0.121191	19.4596	10.0001	1.18837	512.803	92.72	90.2916	2.43837e-5
6.34335e-3	0.128943	20.3273	10.0001	1.26517	519.582	92.44	90.2224	2.44010e-5
6.81943e-3	0.136965	20.0846	10.0001	1.34337	526.415	92.24	90.0095	2.43906e-5
7.06069e-3	0.146229	20.7103	10.0001	1.43257	533.221	92.03	89.9139	2.43637e-5
7.59513e-3	0.156189	20.5644	10.0001	1.52837	540.006	91.81	89.7226	2.43349e-5
7.89176e-3	0.167459	21.2194	10.0001	1.63744	546.862	91.62	89.6389	2.43161e-5
8.34455e-3	0.179472	21.5077	10.0001	1.75498	553.628	91.34	89.5178	2.43182e-5
8.73661e-3	0.193474	22.1452	10.0001	1.88711	560.229	91.17	89.4355	2.42554e-5
9.59230e-3	0.207474	21.6292	10.0001	2.02587	567.035	90.92	89.2363	2.42806e-5
9.78139e-3	0.221111	22.6053	10.0001	2.16724	573.743	90.67	89.2334	2.43729e-5
0.0104515	0.234045	22.3935	10.0001	2.29828	579.878	90.45	89.1108	2.44172e-5
0.0112199	0.249221	22.2123	10.0001	2.44109	586.515	90.24	88.9874	2.43571e-5
0.0117489	0.265786	22.6221	10.0001	2.60281	593.285	90.01	88.9352	2.43498e-5
0.0123223	0.283886	23.0384	10.0001	2.77785	599.934	89.79	88.8862	2.43308e-5
0.0133279	0.304313	22.8328	10.0001	2.97145	606.767	89.55	88.7702	2.42773e-5
0.0137899	0.326767	23.6960	10.0001	3.19065	613.513	89.34	88.7721	2.42772e-5
0.0150841	0.348678	23.1156	10.0001	3.40928	620.089	89.12	88.6352	2.43117e-5
0.0161993	0.372831	23.0152	10.0001	3.64342	626.787	88.92	88.5505	2.42962e-5
0.0174550	0.401514	23.0028	10.0001	3.91129	633.645	88.66	88.4729	2.42172e-5
0.0181130	0.430365	23.7599	10.0001	4.20357	640.336	88.52	88.4856	2.42830e-5
0.0191831	0.461367	24.0507	10.0001	4.50326	647.075	88.23	88.4523	2.42656e-5
0.0210103	0.494983	23.5591	10.0001	4.82621	653.837	88.02	88.3437	2.42398e-5
0.0223154	0.529755	23.7394	10.0001	5.17255	660.722	87.79	88.3088	2.42723e-5
0.0237933	0.569640	23.9412	10.0001	5.54974	667.407	87.54	88.2758	2.42192e-5
0.0253591	0.614372	24.2269	10.0001	5.97697	674.394	87.36	88.2521	2.41819e-5
0.0281988	0.660113	23.4093	10.0001	6.42546	681.159	87.09	88.1237	2.41941e-5
0.0312348	0.708330	22.6776	10.0001	6.89798	687.938	86.91	88.0026	2.42036e-5
0.0335229	0.759160	22.6460	10.0001	7.39932	694.099	86.65	87.9601	2.42248e-5
0.0361248	0.811537	22.4648	10.0001	7.91703	700.858	86.48	87.9044	2.42449e-5
0.0391857	0.872821	22.2740	10.0001	8.48875	707.763	86.19	87.8465	2.41723e-5
0.0419497	0.938985	22.3836	10.0001	9.13169	714.492	85.99	87.8249	2.41686e-5
0.0465866	1.01192	21.7212	10.0001	9.82325	721.394	85.74	87.7142	2.41237e-5
0.0519504	1.09080	20.9969	10.0001	10.5826	728.217	85.53	87.5924	2.41082e-5
0.0571054	1.17980	20.6601	10.0001	11.4282	735.140	85.25	87.5176	2.40698e-5
0.0620012	1.27045	20.4908	10.0001	12.3320	741.896	85.09	87.4677	2.41186e-5
0.0655980	1.36810	20.8558	10.0001	13.2821	748.707	84.85	87.4909	2.41235e-5
0.0744470	1.47613	19.8279	10.0001	14.2914	755.598	84.62	87.3238	2.40529e-5
0.0847586	1.60236	18.9050	10.0001	15.4593	762.486	84.39	87.1575	2.39665e-5
0.0938151	1.72960	18.4363	10.0001	16.7384	769.266	84.13	87.0580	2.40403e-5
0.101798	1.86430	18.3138	10.0001	18.0579	776.067	83.97	87.0159	2.40587e-5
0.116943	2.03337	17.3876	10.0001	19.5406	782.891	83.67	86.8260	2.38669e-5
0.130076	2.21594	17.0357	10.0001	21.3111	789.525	83.47	86.7356	2.38827e-5
0.146924	2.39424	16.2958	10.0001	23.1085	796.394	83.25	86.5636	2.39640e-5
0.163303	2.59196	15.8720	10.0001	24.9908	803.207	83.06	86.4503	2.39374e-5
0.180127	2.79395	15.5110	10.0001	26.9928	809.935	82.79	86.3482	2.39834e-5
0.198191	3.00184	15.1463	10.0001	29.0437	816.611	82.63	86.2423	2.40154e-5
0.225207	3.24038	14.3884	10.0001	31.2290	823.364	82.31	86.0255	2.39174e-5
0.251026	3.50924	13.9796	10.0001	33.7654	830.278	82.15	85.8905	2.38749e-5
0.279186	3.79237	13.5837	10.0001	36.5171	837.110	81.90	85.7528	2.38895e-5
0.310959	4.05165	13.0295	10.0001	39.2473	843.277	81.70	85.5583	2.40281e-5
0.346217	4.36693	12.6133	10.0001	42.0766	849.997	81.44	85.3954	2.38961e-5
0.390735	4.70654	12.0454	10.0001	45.3103	856.082	81.26	85.1636	2.38688e-5
0.440070	5.09973	11.5884	10.0001	48.9290	862.834	81.06	84.9565	2.37829e-5
0.504140	5.53425	10.9776	10.0001	52.9920	869.607	80.88	84.6615	2.37227e-5
0.566424	6.00683	10.6048	10.0001	57.5259	876.464	80.59	84.4566	2.37228e-5
0.654407	6.56994	10.0395	10.0001	62.5291	883.300	80.40	84.1289	2.35650e-5
0.751178	7.16173	9.53400	10.0001	68.2868	890.089	80.14	83.8026	2.35967e-5
0.851703	7.74055	9.08832	10.0001	74.2026	896.949	79.86	83.4859	2.37121e-5
0.942916	8.29142	8.79338	10.0001	79.9913	903.076	79.73	83.2534	2.38555e-5
1.07374	8.99479	8.37705	10.0001	85.9594	909.815	79.47	82.9043	2.36169e-5
1.22413	9.75979	7.97286	10.0001	93.2296	916.570	79.27	82.5311	2.35924e-5
1.43400	10.7377	7.48792	10.0001	101.499	923.497	79.00	82.0337	2.33247e-5
1.61339	11.5394	7.15227	10.0001	110.969	930.289	78.75	81.6492	2.37126e-5
1.83519	12.5536	6.84048	10.0001	119.689	936.983	78.58	81.2514	2.34915e-5
2.09551	13.5960	6.48816	10.0001	129.985	943.639	78.32	80.7659	2.35335e-5
2.40111	14.7451	6.14097	10.0001	140.845	950.474	78.09	80.2344	2.34848e-5
2.74462	15.9799	5.82228	10.0001	152.785	957.281	77.89	79.6902	2.34784e-5
3.11590	17.2794	5.54557	10.0001	165.511	963.410	77.66	79.1644	2.34926e-5
3.48451	18.5293	5.31762	10.0001	178.612	969.635	77.45	78.6887	2.36176e-5
3.95206	19.9355	5.04432	10.0001	191.540	976.295	77.28	78.0729	2.35004e-5
4.49108	21.5592	4.80046	10.0001	206.378	982.896	77.06	77.4579	2.33770e-5
5.07945	23.2282	4.57298	10.0001	223.134	989.815	76.78	76.8277	2.34185e-5
5.68253	24.7891	4.36233	10.0001	240.222	995.954	76.62	76.1935	2.35807e-5
6.39940	26.6075	4.15781	10.0001	256.860	1002.30	76.38	75.5139	2.34444e-5
7.27911	28.7666	3.95194	10.0001	276.291	1009.20	76.14	74.7574	2.32700e-5
8.38767	31.2327	3.72365	10.0001	299.190	1015.98	75.86	73.8344	2.31380e-5
9.56910	33.8662	3.53912	10.0001	325.652	1022.81	75.67	72.9922	2.31613e-5
10.7597	36.2732	3.37122	10.0001	353.439	1028.97	75.50	72.1603	2.33985e-5
12.2531	39.1381	3.19415	10.0001	379.705	1035.66	75.29	71.1941	2.32150e-5
13.7283	41.8318	3.04712	10.0001	410.731	1042.35	75.07	70.3116	2.34150e-5
15.2471	44.4801	2.91728	10.0001	440.223	1048.51	74.84	69.4638	2.35233e-5
17.1571	47.5832	2.77338	10.0001	469.687	1055.39	74.61	68.4452	2.33597e-5
19.3395	50.9742	2.63576	10.0001	504.538	1062.24	74.39	67.3747	2.33132e-5
21.7485	54.5817	2.50967	10.0001	542.916	1069.11	74.19	66.2975	2.33154e-5
24.5310	58.5412	2.38642	10.0001	584.085	1075.83	73.94	65.1467	2.32631e-5
27.6178	62.5135	2.26352	10.0001	629.480	1082.64	73.69	63.9070	2.33334e-5
30.9549	66.7053	2.15492	10.0001	676.330	1089.56	73.47	62.7014	2.33483e-5
34.4549	70.8753	2.05705	10.0001	725.929	1096.37	73.27	61.5241	2.34391e-5
38.3303	75.1559	1.96074	10.0001	775.961	1103.18	73.02	60.2803	2.34649e-5
42.7828	79.7176	1.86331	10.0001	828.491	1110.06	72.82	58.9249	2.34308e-5
47.3583	84.2849	1.77973	10.0001	885.762	1116.25	72.57	57.6604	2.35131e-5
52.7504	89.3307	1.69346	10.0001	943.705	1123.22	72.34	56.2595	2.34268e-5
58.3699	94.3449	1.61633	10.0001	1008.95	1130.06	72.13	54.9104	2.35072e-5
63.8358	98.7701	1.54725	10.0001	1074.62	1136.86	71.90	53.6353	2.37044e-5
70.6455	104.092	1.47344	10.0001	1135.39	1143.74	71.66	52.1731	2.35138e-5
77.7168	109.185	1.40491	10.0001	1208.98	1150.48	71.44	50.7321	2.36102e-5
84.5806	113.930	1.34700	10.0001	1281.95	1157.29	71.30	49.4357	2.37484e-5
93.3410	119.457	1.27980	10.0001	1351.52	1164.17	71.01	47.8519	2.35634e-5
102.042	124.606	1.22113	10.0001	1435.77	1170.97	70.75	46.3848	2.36911e-5
111.092	129.697	1.16747	10.0001	1516.92	1177.85	70.53	44.9669	2.37418e-5
119.634	134.072	1.12068	10.0001	1599.03	1184.58	70.33	43.6795	2.39110e-5
129.026	138.701	1.07498	10.0001	1673.69	1191.29	70.14	42.3608	2.38777e-5
139.412	143.048	1.02608	10.0001	1754.19	1198.01	69.87	40.9112	2.38843e-5
150.266	147.304	0.980282	10.0001	1837.97	1204.87	69.67	39.4913	2.39092e-5
161.125	151.388	0.939570	10.0001	1923.48	1211.72	69.43	38.1732	2.39717e-5
172.082	155.016	0.900822	10.0001	2007.66	1218.55	69.20	36.8836	2.40418e-5
183.493	158.442	0.863477	10.0001	2089.53	1225.41	68.96	35.6013	2.40646e-5
196.285	161.893	0.824783	10.0001	2172.62	1232.24	68.72	34.2327	2.40204e-5
208.402	165.093	0.792186	10.0001	2263.11	1239.04	68.48	33.0362	2.41134e-5
220.726	167.481	0.758773	10.0001	2348.09	1245.86	68.27	31.8009	2.41754e-5
233.636	169.859	0.727025	10.0001	2429.89	1252.76	68.07	30.5919	2.41735e-5
246.205	172.029	0.698723	10.0001	2514.69	1259.53	67.84	29.4860	2.42303e-5
259.884	173.735	0.668508	10.0001	2596.35	1266.24	67.60	28.2934	2.42188e-5
272.430	174.858	0.641847	10.0001	2681.59	1272.96	67.40	27.2271	2.43225e-5
285.409	176.094	0.616987	10.0001	2757.90	1279.76	67.15	26.2070	2.43175e-5
299.303	176.879	0.590968	10.0001	2836.92	1286.62	66.94	25.1315	2.43117e-5
312.771	177.590	0.567795	10.0001	2918.94	1293.47	66.65	24.1549	2.43542e-5
324.767	177.828	0.547556	10.0001	2997.81	1299.65	66.45	23.2980	2.44532e-5
338.598	177.745	0.524945	10.0001	3066.74	1306.55	66.24	22.3332	2.43958e-5
351.909	177.229	0.503623	10.0001	3144.26	1313.43	66.01	21.4198	2.44450e-5
364.993	176.584	0.483801	10.0001	3217.25	1320.27	65.80	20.5614	2.44696e-5
378.751	175.775	0.464091	10.0001	3288.44	1327.10	65.64	19.7000	2.44578e-5
392.837	174.631	0.444538	10.0001	3362.62	1333.84	65.32	18.8424	2.44662e-5
405.967	173.124	0.426449	10.0001	3437.29	1340.78	65.09	18.0490	2.45227e-5
418.501	171.728	0.410342	10.0001	3505.46	1346.90	64.89	17.3359	2.45535e-5
431.258	169.904	0.393974	10.0001	3570.57	1353.66	64.60	16.6126	2.45619e-5
443.454	168.023	0.378895	10.0001	3635.48	1360.41	64.46	15.9442	2.45915e-5
455.519	165.860	0.364112	10.0001	3697.09	1367.36	64.22	15.2897	2.46074e-5
467.745	163.661	0.349894	10.0001	3757.16	1374.16	63.99	14.6579	2.46114e-5
480.089	161.098	0.335559	10.0001	3818.00	1381.02	63.75	14.0226	2.46206e-5
492.475	158.707	0.322264	10.0001	3878.46	1387.89	63.51	13.4286	2.46217e-5
503.910	156.003	0.309585	10.0001	3939.15	1394.68	63.33	12.8674	2.46620e-5
515.538	153.534	0.297814	10.0001	3994.17	1401.48	63.04	12.3424	2.46596e-5
526.366	150.591	0.286096	10.0001	4050.55	1408.11	62.87	11.8262	2.46950e-5
536.668	147.551	0.274939	10.0001	4101.56	1414.93	62.65	11.3367	2.47154e-5
547.498	144.576	0.264067	10.0001	4149.76	1421.79	62.42	10.8572	2.47015e-5
558.456	141.867	0.254034	10.0001	4200.63	1428.52	62.19	10.4122	2.47000e-5
567.969	139.147	0.244991	10.0001	4252.54	1435.28	62.01	10.0146	2.47466e-5
577.849	135.977	0.235315	10.0001	4296.86	1442.13	61.75	9.59278	2.47437e-5
587.421	132.888	0.226223	10.0001	4342.32	1448.96	61.49	9.19678	2.47552e-5
597.492	129.803	0.217246	10.0001	4386.29	1455.63	61.26	8.80497	2.47443e-5
606.036	127.175	0.209848	10.0001	4432.54	1461.87	61.06	8.48251	2.47851e-5
614.354	124.599	0.202812	10.0001	4471.67	1468.58	60.80	8.17677	2.47941e-5
622.942	121.564	0.195144	10.0001	4509.85	1475.43	60.59	7.84666	2.47924e-5
631.302	118.559	0.187801	10.0001	4548.54	1482.12	60.45	7.53137	2.47991e-5
639.540	116.162	0.181634	10.0001	4586.05	1488.82	60.18	7.26387	2.48010e-5
647.016	112.914	0.174515	10.0001	4623.64	1495.63	59.95	6.96293	2.48267e-5
654.890	110.114	0.168140	10.0001	4656.42	1502.45	59.74	6.69110	2.48157e-5
662.787	107.297	0.161888	10.0001	4691.70	1509.22	59.49	6.42512	2.48175e-5
669.857	104.559	0.156092	10.0001	4726.89	1516.11	59.27	6.18038	2.48393e-5
676.561	102.232	0.151106	10.0001	4758.14	1522.32	59.09	5.96897	2.48474e-5
683.086	99.9662	0.146345	10.0001	4787.96	1528.96	58.83	5.76762	2.48523e-5
689.177	97.5580	0.141557	10.0001	4816.86	1535.69	58.57	5.56749	2.48672e-5
695.742	94.4683	0.135781	10.0001	4843.87	1542.63	58.37	5.32835	2.48592e-5
702.619	91.9155	0.130819	10.0001	4872.10	1549.41	58.14	5.12101	2.48499e-5
708.458	89.9504	0.126967	10.0001	4902.26	1555.58	57.94	4.95961	2.48731e-5
713.129	88.3126	0.123838	10.0001	4927.96	1562.22	57.70	4.82910	2.48992e-5
718.703	86.1702	0.119897	10.0001	4948.47	1569.15	57.52	4.66596	2.48807e-5
723.925	83.7521	0.115692	10.0001	4972.72	1575.21	57.28	4.49412	2.48915e-5
730.117	81.5587	0.111706	10.0001	4995.35	1581.89	57.10	4.32930	2.48700e-5
734.726	80.1676	0.109112	10.0001	5022.20	1588.66	56.81	4.22135	2.49034e-5
739.127	78.4618	0.106155	10.0001	5042.41	1595.01	56.61	4.10022	2.49095e-5
744.305	76.2726	0.102475	10.0001	5061.46	1601.96	56.37	3.95053	2.48938e-5
749.240	74.7140	0.0997197	10.0001	5083.62	1608.77	56.20	3.83704	2.48973e-5
753.778	72.3953	0.0960433	10.0001	5104.99	1615.64	55.97	3.68954	2.49084e-5
757.609	70.9688	0.0936747	10.0001	5124.14	1621.74	55.76	3.59332	2.49216e-5
762.497	69.1264	0.0906579	10.0001	5140.66	1628.46	55.54	3.47107	2.48992e-5
766.527	67.7841	0.0884302	10.0001	5161.43	1635.19	55.28	3.38062	2.49175e-5
769.905	65.7345	0.0853801	10.0001	5178.87	1641.93	55.05	3.26013	2.49348e-5
774.464	64.3070	0.0830343	10.0001	5193.05	1648.68	54.90	3.16479	2.49068e-5
778.557	62.7535	0.0806023	10.0001	5212.38	1655.54	54.59	3.06739	2.49181e-5
782.186	61.4972	0.0786222	10.0001	5229.98	1662.37	54.39	2.98780	2.49280e-5
785.915	60.3030	0.0767297	10.0001	5245.40	1669.16	54.17	2.91172	2.49272e-5
788.790	59.7432	0.0757404	10.0001	5261.39	1676.03	53.94	2.87077	2.49430e-5
791.776	57.7439	0.0729295	10.0001	5273.67	1682.84	53.67	2.76127	2.49435e-5
795.698	55.9455	0.0703099	10.0001	5286.00	1689.69	53.50	2.65803	2.49228e-5
798.807	55.0389	0.0689014	10.0001	5302.20	1696.43	53.20	2.60174	2.49400e-5
802.336	54.2540	0.0676201	10.0001	5315.77	1703.08	53.03	2.54971	2.49325e-5
805.066	53.1329	0.0659982	10.0001	5330.72	1709.92	52.80	2.48589	2.49483e-5
808.037	51.9755	0.0643231	10.0001	5342.09	1716.63	52.60	2.42002	2.49438e-5
811.582	51.1122	0.0629785	10.0001	5354.61	1723.34	52.38	2.36608	2.49324e-5
812.784	48.8440	0.0600947	10.0001	5369.47	1729.44	52.21	2.25693	2.49802e-5
816.056	49.0921	0.0601578	10.0001	5373.89	1736.13	51.90	2.25623	2.49363e-5
818.816	47.7906	0.0583655	10.0001	5388.22	1742.95	51.67	2.18670	2.49501e-5
821.591	46.9160	0.0571039	10.0001	5399.67	1749.77	51.45	2.13698	2.49473e-5
824.519	45.8765	0.0556404	10.0001	5411.06	1756.64	51.30	2.07986	2.49446e-5
826.748	45.0190	0.0544531	10.0001	5423.33	1763.48	51.05	2.03372	2.49589e-5
829.405	44.9439	0.0541881	10.0001	5432.66	1770.39	50.83	2.02161	2.49502e-5
831.129	43.7074	0.0525880	10.0001	5443.93	1777.20	50.56	1.96066	2.49702e-5
833.370	43.3535	0.0520218	10.0001	5450.95	1783.97	50.32	1.93776	2.49588e-5
835.256	42.3087	0.0506535	10.0001	5460.29	1790.78	50.10	1.88542	2.49660e-5
837.799	41.2535	0.0492403	10.0001	5467.99	1797.74	49.90	1.83101	2.49537e-5
840.698	40.3411	0.0479852	10.0001	5478.53	1804.49	49.61	1.78233	2.49485e-5
842.946	39.7329	0.0471357	10.0001	5490.63	1811.35	49.40	1.74920	2.49610e-5
844.689	39.4888	0.0467495	10.0001	5499.92	1818.24	49.20	1.73357	2.49684e-5
846.861	38.9202	0.0459582	10.0001	5507.02	1825.04	49.01	1.70279	2.49612e-5
848.675	38.4061	0.0452542	10.0001	5516.14	1831.83	48.73	1.67546	2.49679e-5
850.301	37.9773	0.0446633	10.0001	5523.50	1838.57	48.52	1.65254	2.49715e-5
852.638	37.2682	0.0437093	10.0001	5530.34	1845.45	48.32	1.61569	2.49579e-5
854.320	36.1752	0.0423439	10.0001	5539.77	1852.33	48.08	1.56423	2.49703e-5
856.129	35.7045	0.0417046	10.0001	5546.58	1859.15	47.85	1.53951	2.49678e-5
858.289	35.2254	0.0410414	10.0001	5554.09	1866.03	47.59	1.51372	2.49618e-5
859.810	35.1140	0.0408392	10.0001	5562.97	1872.73	47.43	1.50527	2.49719e-5
861.531	34.6814	0.0402555	10.0001	5569.10	1879.69	47.12	1.48279	2.49695e-5
863.494	34.1047	0.0394961	10.0001	5576.38	1886.52	46.95	1.45365	2.49652e-5
864.853	33.7373	0.0390093	10.0001	5584.24	1893.28	46.73	1.43494	2.49754e-5
865.870	33.0538	0.0381741	10.0001	5589.74	1900.13	46.53	1.40369	2.49822e-5
867.969	32.3139	0.0372294	10.0001	5593.92	1906.95	46.27	1.36783	2.49633e-5
869.480	31.9981	0.0368014	10.0001	5602.46	1913.79	46.02	1.35128	2.49740e-5
871.154	31.8363	0.0365449	10.0001	5608.66	1920.58	45.78	1.34096	2.49712e-5
872.789	31.9715	0.0366314	10.0001	5615.56	1927.37	45.57	1.34321	2.49716e-5
874.249	31.3442	0.0358528	10.0001	5622.26	1934.23	45.32	1.31391	2.49756e-5
875.352	31.3576	0.0358228	10.0001	5628.17	1940.98	45.10	1.31224	2.49822e-5
877.920	29.9342	0.0340968	10.0001	5632.84	1947.72	44.88	1.24777	2.49574e-5
878.732	30.1540	0.0343153	10.0001	5642.99	1953.87	44.69	1.25533	2.49873e-5
879.346	30.2862	0.0344418	10.0001	5646.35	1960.54	44.47	1.25961	2.49901e-5
880.671	29.5244	0.0335249	10.0001	5648.84	1967.28	44.27	1.22540	2.49762e-5
882.575	29.3517	0.0332569	10.0001	5653.94	1973.83	44.00	1.21470	2.49658e-5
883.131	29.1574	0.0330159	10.0001	5661.77	1980.74	43.79	1.20564	2.49908e-5
884.588	28.8490	0.0326129	10.0001	5664.11	1987.59	43.53	1.19024	2.49757e-5
885.883	28.4977	0.0321687	10.0001	5670.05	1994.43	43.34	1.17339	2.49776e-5
886.787	27.8490	0.0314044	10.0001	5675.07	2001.16	43.12	1.14514	2.49850e-5
888.668	27.2485	0.0306622	10.0001	5678.83	2008.10	42.91	1.11724	2.49683e-5
889.732	27.4463	0.0308478	10.0001	5686.31	2014.19	42.70	1.12347	2.49806e-5
890.704	27.5291	0.0309071	10.0001	5690.48	2020.90	42.44	1.12522	2.49830e-5
891.169	26.9298	0.0302185	10.0001	5694.59	2027.73	42.24	1.09995	2.49929e-5
893.044	26.7315	0.0299330	10.0001	5696.44	2034.52	41.99	1.08873	2.49677e-5
894.233	25.9724	0.0290444	10.0001	5703.94	2041.43	41.71	1.05597	2.49819e-5
895.648	26.3901	0.0294648	10.0001	5708.89	2048.25	41.56	1.07057	2.49761e-5
896.866	25.8421	0.0288138	10.0001	5714.38	2055.14	41.34	1.04641	2.49786e-5
897.974	26.2393	0.0292206	10.0001	5719.16	2061.90	41.05	1.06075	2.49821e-5
898.801	25.6431	0.0285304	10.0001	5724.00	2068.81	40.82	1.03536	2.49891e-5
899.936	25.6816	0.0285371	10.0001	5727.25	2074.99	40.67	1.03507	2.49808e-5
900.984	25.0406	0.0277925	10.0001	5731.51	2081.85	40.42	1.00767	2.49822e-5
901.711	25.2070	0.0279546	10.0001	5735.70	2088.71	40.21	1.01324	2.49874e-5
902.836	25.1327	0.0278376	10.0001	5738.67	2095.47	39.98	1.00854	2.49809e-5
903.560	24.8413	0.0274927	10.0001	5743.17	2102.28	39.83	0.995754	2.49876e-5

[step]
Temperature ramp - 3
Storage modulus	Loss modulus	Tan(delta)	Angular frequency	Oscillation torque	Step time	Temperature	Raw phase	Oscillation displacement
MPa	MPa		rad/s	µN.m	s	°C	°	rad
45.4344	193.410	4.25691	10.0001	7561.55	6.16345	40.21	69.8886	9.81294e-5
-10.5415	-30.4329	2.88696	10.0001	1910.77	12.9981	40.54	252.013	1.46529e-4
3.36914	2.10661	0.625266	10.0001	298.596	19.8133	40.87	31.9913	1.87532e-4
832.107	141.745	0.170345	10.0001	71.3375	26.6353	41.14	6.26808	3.23262e-7
688.229	112.682	0.163728	10.0001	5506.60	33.5095	41.36	6.42197	2.83678e-5
658.887	146.181	0.221861	10.0001	4849.35	40.2627	41.52	8.73009	2.54979e-5
668.814	54.0680	0.0808416	10.0001	4753.19	47.0553	41.78	3.22858	2.52030e-5
72.9953	62.0729	0.850369	10.0001	4721.28	53.8807	42.02	38.1946	1.28368e-4
607.506	73.5616	0.121088	10.0001	977.557	60.7263	42.16	4.95531	5.52851e-6
-46.9562	45.1874	-0.962331	10.0001	4420.09	67.5819	42.47	134.387	1.63639e-4
7.00590	9.14787	1.30574	10.0001	597.994	74.4293	42.65	52.2446	1.29681e-4
455.962	93.1359	0.204262	10.0001	175.525	81.2347	42.87	8.89218	1.21449e-6
634.758	-20.8067	-0.0327790	10.0001	3631.25	88.0719	43.14	-1.33283	2.00256e-5
684.545	46.4799	0.0678990	10.0001	4533.47	94.8824	43.35	2.69509	2.36744e-5
-5.79042	-106.529	18.3975	10.0001	4775.34	101.731	43.61	-89.1793	1.11157e-4
678.031	14.5549	0.0214664	10.0001	1065.28	108.573	43.81	0.856208	5.61081e-6
693.173	68.9920	0.0995307	10.0001	4748.42	115.347	44.04	3.92567	2.45231e-5
25.0314	-60.5574	-2.41926	10.0001	4846.36	122.125	44.34	-65.3518	1.87028e-4
-8.23283	-1.23673	0.150219	10.0001	674.863	129.049	44.52	188.582	2.00362e-4
238.557	-371.860	-1.55879	10.0001	25.1728	135.943	44.70	-45.6012	1.66915e-7
28.2773	-64.3744	-2.27654	10.0001	3767.20	142.646	44.93	-63.9619	1.35799e-4
646.771	33.1043	0.0511840	10.0001	719.582	149.571	45.22	2.06840	3.91343e-6
697.418	87.1237	0.124923	10.0001	4607.93	156.413	45.42	4.90485	2.36371e-5
691.845	49.5002	0.0715481	10.0001	4869.89	163.099	45.63	2.82995	2.52379e-5
678.534	74.7024	0.110094	10.0001	4820.48	169.895	45.90	4.36634	2.52405e-5
-23.7339	56.8318	-2.39454	10.0001	4774.89	176.589	46.04	110.546	1.89997e-4
11.9334	-3.36806	-0.282238	10.0001	597.353	183.305	46.28	-15.6465	1.20788e-4
388.866	319.153	0.820729	10.0001	192.829	190.083	46.48	30.0503	1.20775e-6
-45.2134	-32.9180	0.728059	10.0001	3998.75	196.813	46.74	217.302	1.72680e-4
-9.54463	-2.01095	0.210689	10.0001	498.869	203.681	46.97	191.964	1.26318e-4
-61.3402	-678.586	11.0627	10.0001	37.4843	210.456	47.19	-70.7220	1.44349e-7
-128.375	89.4954	-0.697142	10.0001	6402.07	217.196	47.43	141.528	9.35093e-5
-26.6269	1.30706	-0.0490880	10.0001	1615.00	223.796	47.69	177.141	1.48036e-4
420.383	-561.489	-1.33566	10.0001	186.776	230.724	47.85	-37.3060	8.74693e-7
665.540	57.2459	0.0860141	10.0001	5293.61	237.458	48.13	3.43903	2.81572e-5
697.882	70.1286	0.100488	10.0001	4702.97	244.095	48.33	3.95490	2.41753e-5
37.0334	44.2367	1.19451	10.0001	4861.98	250.917	48.55	48.4781	2.14685e-4
681.688	48.5149	0.0711688	10.0001	618.596	257.708	48.81	2.82790	3.23914e-6
-46.5005	85.2870	-1.83411	10.0001	4782.80	264.540	48.97	115.366	1.18962e-4
18.1605	0.952537	0.0524511	10.0001	952.727	271.397	49.26	2.96891	1.31873e-4
3.42052	2.12091	0.620055	10.0001	267.731	278.173	49.48	31.7747	1.66031e-4
886.913	45.6056	0.0514206	10.0001	72.2043	284.895	49.68	1.87332	3.17611e-7
674.237	38.6090	0.0572632	10.0001	5667.05	291.636	49.93	2.28480	2.99240e-5
700.122	46.2510	0.0660614	10.0001	4745.41	298.523	50.14	2.60425	2.44003e-5
708.371	68.4822	0.0966756	10.0001	4875.35	305.296	50.44	3.78823	2.48100e-5
124.766	10.0772	0.0807689	10.0001	4909.71	312.125	50.60	4.27408	1.05384e-4
613.189	137.188	0.223728	10.0001	1221.83	318.915	50.79	8.98918	6.75650e-6
691.102	78.7231	0.113910	10.0001	4525.92	325.744	51.00	4.49068	2.33916e-5
-69.7400	-52.4194	0.751641	10.0001	4843.21	332.554	51.29	218.950	1.31928e-4
712.776	83.1588	0.116669	10.0001	834.205	339.338	51.48	4.55386	4.21950e-6
696.846	60.8116	0.0872670	10.0001	4951.43	346.231	51.72	3.44010	2.55064e-5
703.223	69.6007	0.0989740	10.0001	4866.91	353.049	52.00	3.88645	2.48878e-5
680.192	63.7773	0.0937637	10.0001	4887.22	359.893	52.19	3.72189	2.55888e-5
83.4655	-0.836458	-0.0100216	10.0001	4774.98	366.658	52.47	-0.544960	1.49917e-4
-10.6397	5.45947	-0.513123	10.0001	870.750	373.237	52.59	152.649	1.79754e-4
400.196	-178.281	-0.445484	10.0001	64.9009	380.132	52.87	-18.8004	4.65160e-7
44.1793	12.4943	0.282809	10.0001	3499.75	386.949	53.14	15.3459	1.94992e-4
1497.91	157.989	0.105473	10.0001	528.540	393.790	53.33	3.05770	1.71590e-6
627.473	150.131	0.239263	10.0001	7643.87	400.525	53.53	9.51960	4.14569e-5
631.432	151.761	0.240344	10.0001	4608.04	407.416	53.78	9.54288	2.48761e-5
660.729	90.3708	0.136775	10.0001	4639.37	414.255	54.02	5.45209	2.46766e-5
58.3694	2.91783	0.0499890	10.0001	4698.78	421.169	54.27	2.75845	2.07485e-4
7.91742	-3.48309	-0.439927	10.0001	646.590	427.299	54.40	-23.6365	1.86970e-4
1067.72	713.351	0.668105	10.0001	140.346	434.021	54.67	18.5274	4.75183e-7
646.750	69.7015	0.107772	10.0001	7328.82	440.814	54.89	4.33732	3.96960e-5
636.926	58.3038	0.0915394	10.0001	4608.21	447.553	55.16	3.70602	2.52675e-5
56.7185	-16.1682	-0.285061	10.0001	4560.22	454.334	55.32	-15.3376	1.99339e-4
598.201	39.8386	0.0665973	10.0001	634.958	461.257	55.53	2.74987	3.64829e-6
658.433	86.8307	0.131875	10.0001	4360.69	468.070	55.79	5.26533	2.32637e-5
650.035	61.0955	0.0939881	10.0001	4684.84	474.945	56.04	3.78168	2.53155e-5
642.102	74.8144	0.116515	10.0001	4624.95	481.741	56.24	4.69508	2.51578e-5
655.763	59.7396	0.0910994	10.0001	4601.22	488.541	56.49	3.65694	2.47187e-5
621.436	66.2474	0.106604	10.0001	4636.91	495.422	56.66	4.34093	2.58399e-5
-38.7343	-56.7943	1.46625	10.0001	4491.78	502.153	56.97	237.847	1.58554e-4
609.798	63.7853	0.104601	10.0001	650.087	508.771	57.15	4.28330	3.67302e-6
639.472	39.3521	0.0615384	10.0001	4427.55	515.677	57.35	2.49377	2.42598e-5
43.3437	-50.1625	-1.15732	10.0001	4559.65	522.521	57.60	-47.3769	1.75905e-4
-8.09786	-7.75242	0.957342	10.0001	698.613	529.349	57.90	224.015	1.54099e-4
287.759	67.7970	0.235603	10.0001	70.7851	536.152	58.06	11.1498	7.06170e-7
618.051	95.9828	0.155299	10.0001	2541.52	543.034	58.28	6.29767	1.41376e-5
615.298	117.562	0.191065	10.0001	4497.94	549.847	58.52	7.71528	2.49616e-5
622.302	66.6016	0.107025	10.0001	4504.16	556.693	58.77	4.35610	2.50736e-5
-85.3022	-5.35385	0.0627633	10.0001	4490.44	563.358	59.00	183.800	1.23472e-4
549.174	132.180	0.240690	10.0001	805.757	570.010	59.21	9.93744	4.81028e-6
605.442	106.594	0.176061	10.0001	4191.57	576.886	59.42	7.15958	2.35887e-5
591.972	81.6366	0.137906	10.0001	4431.82	583.676	59.66	5.67371	2.54866e-5
591.507	112.887	0.190847	10.0001	4349.80	590.459	59.91	7.79323	2.48329e-5
594.859	105.251	0.176935	10.0001	4380.12	597.371	60.11	7.23001	2.49614e-5
586.045	98.5669	0.168190	10.0001	4388.51	604.200	60.30	6.91057	2.53158e-5
27.0127	83.8920	3.10565	10.0001	4321.39	610.980	60.61	69.1191	1.24229e-4
627.609	72.6378	0.115737	10.0001	898.116	617.781	60.77	4.69515	4.96522e-6
568.348	84.4520	0.148592	10.0001	4517.58	624.680	61.04	6.17344	2.67221e-5
541.461	97.9342	0.180870	10.0001	4224.84	631.533	61.26	7.57681	2.57737e-5
526.577	87.4586	0.166089	10.0001	4094.12	638.398	61.53	7.02351	2.55591e-5
517.723	88.8796	0.171674	10.0001	4010.74	645.175	61.69	7.28513	2.53357e-5
478.526	54.4167	0.113717	10.0001	3948.64	652.021	61.88	4.95418	2.66738e-5
407.766	96.7256	0.237209	10.0001	3696.42	658.864	62.14	10.5223	2.77235e-5
305.106	168.843	0.553393	10.0001	3328.59	665.662	62.41	23.7717	2.85149e-5
247.433	199.712	0.807133	10.0001	2920.99	672.466	62.61	32.5836	2.66436e-5
201.192	241.598	1.20083	10.0001	2751.28	679.299	62.84	42.3783	2.48098e-5
189.026	267.059	1.41281	10.0001	2778.53	686.154	63.01	46.0007	2.39649e-5
181.300	295.699	1.63099	10.0001	2904.16	693.021	63.32	48.8179	2.35846e-5
194.390	318.725	1.63962	10.0001	3083.48	699.884	63.57	48.2919	2.34892e-5
227.255	319.009	1.40375	10.0001	3278.34	706.683	63.75	44.3841	2.42391e-5
257.228	316.332	1.22977	10.0001	3379.77	713.396	63.95	40.9800	2.43933e-5
280.521	320.863	1.14381	10.0001	3465.02	720.075	64.20	38.9192	2.42302e-5
319.277	301.813	0.945301	10.0001	3568.22	726.991	64.46	34.2386	2.46598e-5
434.454	170.259	0.391892	10.0001	3608.00	733.658	64.64	16.5069	2.46941e-5
429.112	166.039	0.386935	10.0001	3651.77	740.466	64.89	16.3681	2.52743e-5
420.076	178.484	0.424885	10.0001	3612.31	747.033	65.13	17.8546	2.51033e-5
403.408	179.420	0.444760	10.0001	3595.70	753.881	65.32	18.7416	2.56178e-5
389.673	177.155	0.454624	10.0001	3507.36	760.814	65.55	19.2414	2.55930e-5
376.531	175.001	0.464773	10.0001	3424.68	767.673	65.76	19.7495	2.55872e-5
365.972	174.491	0.476788	10.0001	3345.11	773.783	66.01	20.2992	2.54524e-5
356.103	182.700	0.513055	10.0001	3285.44	780.459	66.20	21.6977	2.52049e-5
341.148	183.249	0.537155	10.0001	3257.06	787.396	66.40	22.7212	2.56274e-5
323.459	182.410	0.563937	10.0001	3175.46	794.068	66.65	23.8726	2.58139e-5
313.604	178.169	0.568134	10.0001	3073.78	800.677	66.87	24.1541	2.55852e-5
299.185	179.797	0.600957	10.0001	3002.18	807.591	67.11	25.4640	2.56270e-5
283.765	180.028	0.634427	10.0001	2927.24	814.294	67.31	26.7989	2.57406e-5
268.958	178.203	0.662570	10.0001	2841.29	821.211	67.52	27.9454	2.58123e-5
254.433	175.626	0.690266	10.0001	2749.85	828.087	67.77	29.0704	2.58605e-5
241.752	173.023	0.715705	10.0001	2656.41	834.858	68.05	30.0893	2.57956e-5
228.765	170.502	0.745314	10.0001	2572.58	841.740	68.28	31.2360	2.58400e-5
214.443	167.199	0.779687	10.0001	2486.74	848.646	68.50	32.5438	2.59963e-5
201.329	164.504	0.817091	10.0001	2389.69	855.428	68.73	33.8998	2.59321e-5
188.554	161.392	0.855943	10.0001	2301.98	862.279	68.93	35.2718	2.59741e-5
176.278	157.751	0.894897	10.0001	2213.71	869.139	69.14	36.6180	2.60200e-5
163.551	153.485	0.938449	10.0001	2124.92	875.837	69.37	38.0769	2.61445e-5
152.399	148.826	0.976554	10.0001	2029.89	882.579	69.61	39.3378	2.61205e-5
141.076	144.424	1.02374	10.0001	1940.81	889.342	69.90	40.8037	2.61688e-5
129.268	139.290	1.07753	10.0001	1851.77	896.201	70.13	42.4088	2.63375e-5
118.578	134.165	1.13145	10.0001	1755.55	902.976	70.28	43.9454	2.63277e-5
109.365	129.371	1.18293	10.0001	1665.14	909.881	70.53	45.3455	2.62450e-5
100.737	124.501	1.23591	10.0001	1584.33	916.675	70.73	46.7225	2.62692e-5
92.0164	119.067	1.29398	10.0001	1505.58	923.568	70.96	48.1682	2.64244e-5
83.3956	113.347	1.35915	10.0001	1422.25	930.396	71.24	49.6989	2.65460e-5
76.1273	108.139	1.42050	10.0001	1337.36	937.117	71.52	51.0627	2.64366e-5
69.2980	103.176	1.48888	10.0001	1262.71	943.803	71.61	52.4793	2.64464e-5
63.0291	98.2669	1.55907	10.0001	1191.82	950.497	71.87	53.8493	2.64658e-5
56.9020	92.9299	1.63316	10.0001	1123.64	957.354	72.06	55.2225	2.66282e-5
51.3899	88.0230	1.71285	10.0001	1053.03	963.995	72.30	56.5882	2.65832e-5
46.3306	83.1562	1.79484	10.0001	988.361	970.203	72.55	57.9052	2.66274e-5
41.3322	78.0503	1.88837	10.0001	925.832	977.053	72.77	59.2996	2.67943e-5
37.4119	73.7311	1.97079	10.0001	861.900	983.843	72.99	60.4482	2.65759e-5
33.5428	69.4067	2.06920	10.0001	808.841	990.639	73.21	61.7082	2.66831e-5
29.9623	65.0154	2.16991	10.0001	755.734	997.297	73.46	62.9123	2.67813e-5
26.3521	60.3833	2.29140	10.0001	703.138	1004.20	73.71	64.2405	2.70107e-5
23.3772	56.3172	2.40907	10.0001	648.630	1010.99	73.86	65.4185	2.68724e-5
20.7968	52.6432	2.53131	10.0001	601.486	1017.72	74.13	66.5356	2.67959e-5
18.5654	49.1721	2.64859	10.0001	559.060	1024.46	74.34	67.5317	2.67809e-5
16.3803	45.8377	2.79835	10.0001	519.863	1031.17	74.51	68.6716	2.68553e-5
14.5146	42.6666	2.93956	10.0001	481.859	1038.04	74.80	69.6627	2.68477e-5
12.8844	39.7278	3.08340	10.0001	446.513	1044.91	75.00	70.5880	2.68171e-5
11.3866	36.9393	3.24410	10.0001	414.058	1051.68	75.25	71.5261	2.68415e-5
9.91194	34.0901	3.43929	10.0001	383.228	1058.62	75.54	72.5499	2.70231e-5
8.67587	31.5006	3.63082	10.0001	352.079	1065.32	75.67	73.4584	2.69547e-5
7.67409	29.2741	3.81467	10.0001	324.238	1072.04	75.97	74.2495	2.67809e-5
6.76208	27.0788	4.00451	10.0001	300.088	1078.83	76.14	74.9988	2.68596e-5
5.96422	25.1286	4.21323	10.0001	276.843	1085.63	76.40	75.7401	2.67631e-5
5.22519	23.2530	4.45018	10.0001	255.999	1092.43	76.58	76.4972	2.68061e-5
4.64380	21.6222	4.65614	10.0001	236.186	1099.27	76.81	77.1015	2.66438e-5
4.05834	19.8911	4.90128	10.0001	218.595	1106.18	77.08	77.7559	2.68503e-5
3.52217	18.2699	5.18710	10.0001	200.394	1113.04	77.30	78.4369	2.68487e-5
3.07261	16.8758	5.49234	10.0001	183.655	1119.85	77.52	79.0827	2.66813e-5
2.69783	15.5737	5.77268	10.0001	168.952	1126.69	77.71	79.6236	2.66323e-5
2.37218	14.3455	6.04738	10.0001	155.287	1133.37	77.94	80.1092	2.66038e-5
2.06166	13.1642	6.38528	10.0001	142.617	1140.30	78.24	80.6437	2.66545e-5
1.77699	12.0624	6.78811	10.0001	130.577	1147.03	78.45	81.2074	2.66660e-5
1.56776	11.1106	7.08695	10.0001	119.489	1153.81	78.71	81.5938	2.65103e-5
1.38629	10.2812	7.41634	10.0001	110.064	1160.76	78.85	81.9796	2.64108e-5
1.21830	9.51690	7.81165	10.0001	101.734	1167.65	79.08	82.3951	2.63929e-5
1.08108	8.84723	8.18370	10.0001	94.1535	1173.70	79.37	82.7511	2.62890e-5
0.943631	8.11871	8.60370	10.0001	87.0012	1180.35	79.54	83.1189	2.64900e-5
0.826278	7.44464	9.00985	10.0001	79.6742	1187.27	79.77	83.4445	2.64690e-5
0.730890	6.85044	9.37274	10.0001	73.0277	1194.08	79.97	83.7143	2.63762e-5
0.643924	6.34950	9.86064	10.0001	67.3399	1200.95	80.20	84.0365	2.62538e-5
0.563910	5.85471	10.3824	10.0001	62.2094	1207.64	80.42	84.3491	2.63159e-5
0.497469	5.37121	10.7971	10.0001	57.1346	1214.43	80.67	84.5831	2.63534e-5
0.444020	4.95295	11.1548	10.0001	52.4609	1221.40	80.95	84.7734	2.62440e-5
0.387921	4.58426	11.8175	10.0001	48.4496	1228.08	81.13	85.0793	2.61984e-5
0.346258	4.24545	12.2609	10.0001	44.7722	1235.01	81.36	85.2727	2.61470e-5
0.306142	3.90455	12.7541	10.0001	41.2953	1241.84	81.67	85.4729	2.62285e-5
0.269140	3.59414	13.3542	10.0001	37.9613	1248.66	81.81	85.6937	2.62027e-5
0.240533	3.32648	13.8296	10.0001	34.9921	1255.40	82.04	85.8591	2.60994e-5
0.218286	3.08200	14.1191	10.0001	32.3609	1262.31	82.26	85.9619	2.60539e-5
0.196244	2.85438	14.5450	10.0001	29.9613	1269.14	82.46	86.0988	2.60517e-5
0.170638	2.63745	15.4564	10.0001	27.7227	1275.88	82.77	86.3493	2.60907e-5
0.153324	2.44909	15.9732	10.0001	25.6390	1282.79	82.96	86.4872	2.59900e-5
0.137567	2.26327	16.4521	10.0001	23.7302	1289.63	83.23	86.6112	2.60332e-5
0.124956	2.09214	16.7430	10.0001	21.9127	1296.44	83.47	86.6919	2.60051e-5
0.110645	1.93443	17.4833	10.0001	20.2579	1303.27	83.65	86.8575	2.60066e-5
0.0999280	1.79980	18.0110	10.0001	18.7752	1310.13	83.84	86.9733	2.59095e-5
0.0901067	1.66018	18.4246	10.0001	17.3754	1316.83	84.14	87.0680	2.59945e-5
0.0818213	1.52945	18.6926	10.0001	16.0030	1323.53	84.32	87.1375	2.59909e-5
0.0729499	1.41322	19.3724	10.0001	14.7645	1330.44	84.59	87.2701	2.59523e-5
0.0651090	1.32024	20.2774	10.0001	13.7229	1337.13	84.71	87.4249	2.58255e-5
0.0600125	1.22598	20.4287	10.0001	12.7603	1343.99	85.00	87.4720	2.58611e-5
0.0563024	1.13723	20.1985	10.0001	11.8316	1350.25	85.25	87.4684	2.58516e-5
0.0487105	1.04918	21.5391	10.0001	10.9557	1356.98	85.49	87.6768	2.59471e-5
0.0449602	0.974415	21.6728	10.0001	10.1285	1363.84	85.67	87.7246	2.58286e-5
0.0426860	0.910360	21.3269	10.0001	9.43132	1370.60	85.85	87.7124	2.57436e-5
0.0381655	0.847795	22.2136	10.0001	8.80283	1377.39	86.10	87.8536	2.58046e-5
0.0352145	0.783653	22.2537	10.0001	8.15277	1384.18	86.32	87.8985	2.58558e-5
0.0327868	0.738649	22.5289	10.0001	7.62130	1390.39	86.56	87.9621	2.56432e-5
0.0302572	0.685697	22.6623	10.0001	7.11781	1397.13	86.81	88.0199	2.57973e-5
0.0278196	0.632547	22.7375	10.0001	6.58004	1403.94	87.02	88.0783	2.58544e-5
0.0257202	0.584512	22.7258	10.0001	6.07417	1410.82	87.25	88.1298	2.58289e-5
