Repository: isliliming/AutoPloyPlot

AutoPolyPlot: automatically plotting polymer analysis results

File: Rheology/daya_rheology/LLM_EP0903_10%01_Oscillatory temperature sweep_Flow.txt (part 1 of 2)
Filename	LLM_EP0903_10%01_Oscillatory temperature sweep_Flow
Instrument name	5333-0626
Operator	liming
rundate	14/05/2025
Sample name	LLM_EP0903_10%01_Oscillatory temperature sweep_Flow
Geometry name	8.0mm parallel plate, UPP Stainless steel  - 119113 new 30 11 22
Procedure name	Sample
	Temperature ramp
	Temperature ramp
	Temperature ramp
	Temperature ramp
	Flow sweep
	Flow sweep
	Flow sweep
	Flow sweep
	Flow sweep
	Flow sweep
	Axial
	Sample
proceduresegments	Temperature ramp#Temperature ramp#Temperature ramp#Temperature ramp#Flow sweep#Flow sweep#Flow sweep#Flow sweep#Flow sweep#Flow sweep#Axial
[step]
Temperature ramp - 1
Storage modulus	Loss modulus	Tan(delta)	Angular frequency	Oscillation torque	Step time	Temperature	Raw phase	Oscillation displacement
MPa	MPa		rad/s	µN.m	s	°C	°	rad
2.35624e-3	0.0107847	4.57709	10.0001	0.406223	6.25990	109.73	111.097	8.30259e-5
2.45366e-3	0.0112593	4.58879	10.0001	0.415189	12.9031	109.38	109.844	8.19469e-5
2.61686e-3	0.0118756	4.53810	10.0001	0.431524	19.7794	109.10	108.181	8.15620e-5
2.68458e-3	0.0124464	4.63626	10.0001	0.451032	26.5746	108.90	107.114	8.18236e-5
2.81944e-3	0.0131125	4.65076	10.0001	0.470032	33.4034	108.64	105.749	8.15140e-5
2.94492e-3	0.0137387	4.66520	10.0001	0.490655	40.2283	108.45	104.573	8.16569e-5
3.09021e-3	0.0144930	4.68996	10.0001	0.513596	47.0609	108.25	103.302	8.14743e-5
3.21447e-3	0.0151716	4.71978	10.0001	0.536950	53.8247	107.98	102.281	8.17056e-5
3.34335e-3	0.0158944	4.75404	10.0001	0.560336	60.6740	107.76	101.292	8.16766e-5
3.49587e-3	0.0166592	4.76539	10.0001	0.585218	67.6247	107.52	100.277	8.16577e-5
3.63716e-3	0.0174035	4.78491	10.0001	0.610607	74.3740	107.37	99.3942	8.17742e-5
3.72697e-3	0.0182098	4.88596	10.0001	0.637550	81.1290	107.09	98.7112	8.17649e-5
3.91907e-3	0.0190616	4.86380	10.0001	0.664971	87.9608	106.87	97.7596	8.16597e-5
4.05524e-3	0.0199766	4.92612	10.0001	0.696053	94.9135	106.63	97.0248	8.17016e-5
4.21495e-3	0.0209446	4.96912	10.0001	0.728337	101.634	106.39	96.2721	8.16663e-5
4.36104e-3	0.0218888	5.01918	10.0001	0.761348	108.505	106.21	95.6249	8.17811e-5
4.55419e-3	0.0229942	5.04902	10.0001	0.796747	115.358	105.94	94.8798	8.15732e-5
4.74741e-3	0.0241550	5.08804	10.0001	0.836405	122.164	105.75	94.1886	8.15852e-5
4.90566e-3	0.0254112	5.17997	10.0001	0.879258	129.049	105.47	93.6272	8.15820e-5
5.08080e-3	0.0265523	5.22602	10.0001	0.920309	135.760	105.31	93.0955	8.17688e-5
5.30633e-3	0.0277383	5.22740	10.0001	0.960768	142.720	105.04	92.4983	8.17539e-5
5.45676e-3	0.0292098	5.35296	10.0001	1.00938	149.375	104.83	92.0785	8.15916e-5
5.63981e-3	0.0305250	5.41242	10.0001	1.05686	156.300	104.67	91.6448	8.17632e-5
5.89256e-3	0.0320866	5.44528	10.0001	1.10794	162.984	104.40	91.1141	8.15648e-5
6.12429e-3	0.0337252	5.50680	10.0001	1.16491	169.832	104.15	90.6661	8.16011e-5
6.30173e-3	0.0354048	5.61827	10.0001	1.22369	176.657	103.93	90.3463	8.16486e-5
6.58353e-3	0.0372318	5.65529	10.0001	1.28499	183.464	103.66	89.8958	8.15357e-5
6.82898e-3	0.0390213	5.71407	10.0001	1.34923	190.275	103.50	89.5400	8.16823e-5
7.04566e-3	0.0409809	5.81647	10.0001	1.41601	197.161	103.28	89.2596	8.16277e-5
7.33458e-3	0.0430969	5.87585	10.0001	1.48779	203.939	102.97	88.9126	8.15549e-5
7.60486e-3	0.0453956	5.96929	10.0001	1.56669	210.735	102.83	88.6258	8.15149e-5
7.91155e-3	0.0477375	6.03390	10.0001	1.64855	217.357	102.54	88.3258	8.15623e-5
8.19095e-3	0.0505491	6.17134	10.0001	1.74221	224.209	102.37	88.1014	8.13819e-5
8.50114e-3	0.0532873	6.26825	10.0001	1.83879	231.139	102.10	87.8659	8.14718e-5
8.82745e-3	0.0560664	6.35137	10.0001	1.93642	237.904	101.88	87.6376	8.15226e-5
9.16668e-3	0.0591063	6.44795	10.0001	2.04074	244.817	101.63	87.4310	8.14894e-5
9.52717e-3	0.0622397	6.53286	10.0001	2.14998	251.494	101.43	87.2287	8.15152e-5
9.82174e-3	0.0654878	6.66763	10.0001	2.26395	258.292	101.24	87.1085	8.15699e-5
0.0102533	0.0690561	6.73499	10.0001	2.38449	265.151	100.98	86.9004	8.14597e-5
0.0105984	0.0728813	6.87663	10.0001	2.51614	271.765	100.75	86.7917	8.14323e-5
0.0110160	0.0770005	6.98985	10.0001	2.65787	278.637	100.59	86.6532	8.14114e-5
0.0113812	0.0809428	7.11200	10.0001	2.79963	285.392	100.25	86.5584	8.15772e-5
0.0119078	0.0858340	7.20819	10.0001	2.95804	292.207	100.02	86.4030	8.12603e-5
0.0124060	0.0910553	7.33961	10.0001	3.13918	299.090	99.89	86.2960	8.12788e-5
0.0128585	0.0961350	7.47640	10.0001	3.32027	305.840	99.60	86.2224	8.14220e-5
0.0133367	0.101887	7.63958	10.0001	3.51416	312.710	99.35	86.1668	8.13062e-5
0.0138570	0.107926	7.78854	10.0001	3.72281	319.549	99.17	86.1053	8.13092e-5
0.0144997	0.114498	7.89660	10.0001	3.94673	326.384	98.84	86.0074	8.12384e-5
0.0150176	0.121297	8.07702	10.0001	4.18552	333.197	98.72	85.9863	8.13170e-5
0.0155700	0.127963	8.21856	10.0001	4.42057	340.176	98.53	85.9482	8.14092e-5
0.0162183	0.135479	8.35343	10.0001	4.67390	346.852	98.27	85.8990	8.13003e-5
0.0168681	0.144225	8.55014	10.0001	4.96578	353.802	98.00	85.8894	8.11386e-5
0.0176341	0.153110	8.68259	10.0001	5.27496	360.465	97.82	85.8412	8.11823e-5
0.0182286	0.161977	8.88583	10.0001	5.58820	367.288	97.61	85.8582	8.12956e-5
0.0190557	0.171141	8.98107	10.0001	5.90791	374.254	97.35	85.8031	8.13407e-5
0.0197254	0.181550	9.20385	10.0001	6.25952	380.953	97.11	85.8317	8.12386e-5
0.0205314	0.192064	9.35464	10.0001	6.62688	387.742	96.94	85.8191	8.12934e-5
0.0215643	0.204442	9.48055	10.0001	7.03442	394.589	96.75	85.7826	8.10718e-5
0.0224920	0.217624	9.67564	10.0001	7.48995	401.392	96.40	85.7932	8.10905e-5
0.0237317	0.231903	9.77184	10.0001	7.97333	408.300	96.15	85.7456	8.10084e-5
0.0245250	0.245595	10.0141	10.0001	8.47005	415.120	96.00	85.7969	8.12642e-5
0.0257781	0.262430	10.1804	10.0001	9.01157	422.078	95.78	85.7921	8.09090e-5
0.0269566	0.280033	10.3883	10.0001	9.62313	428.831	95.53	85.8146	8.09745e-5
0.0283174	0.298498	10.5412	10.0001	10.2577	435.567	95.28	85.8113	8.09734e-5
0.0296371	0.317338	10.7075	10.0001	10.9151	442.392	95.03	85.8207	8.10484e-5
0.0311370	0.336919	10.8205	10.0001	11.5985	449.387	94.87	85.8075	8.11146e-5
0.0327618	0.360235	10.9956	10.0001	12.3635	456.048	94.68	85.8190	8.08650e-5
0.0341158	0.384264	11.2635	10.0001	13.1949	463.004	94.37	85.8770	8.09186e-5
0.0359828	0.410226	11.4006	10.0001	14.0747	469.733	94.14	85.8757	8.08537e-5
0.0378581	0.437233	11.5493	10.0001	15.0126	476.665	93.87	85.8831	8.09193e-5
0.0398941	0.466163	11.6850	10.0001	16.0021	483.402	93.69	85.8866	8.08999e-5
0.0418896	0.498518	11.9008	10.0001	17.0901	490.179	93.46	85.9220	8.07872e-5
0.0446999	0.531576	11.8921	10.0001	18.2327	497.098	93.21	85.8710	8.08374e-5
0.0466931	0.567871	12.1618	10.0001	19.4721	503.884	93.03	85.9311	8.08106e-5
0.0498267	0.607178	12.1858	10.0001	20.7856	510.798	92.76	85.8965	8.06785e-5
0.0526444	0.650289	12.3525	10.0001	22.2563	517.519	92.56	85.9174	8.06574e-5
0.0562430	0.695988	12.3747	10.0001	23.8146	524.310	92.31	85.8864	8.06391e-5
0.0591970	0.744833	12.5823	10.0001	25.4898	531.194	92.07	85.9255	8.06637e-5
0.0633864	0.798201	12.5926	10.0001	27.2668	537.999	91.84	85.8938	8.05102e-5
0.0677706	0.854979	12.6158	10.0001	29.2171	544.765	91.62	85.8690	8.05341e-5
0.0721196	0.913379	12.6648	10.0001	31.2507	551.699	91.39	85.8564	8.06299e-5
0.0775001	0.978979	12.6320	10.0001	33.4310	558.478	91.24	85.8149	8.04685e-5
0.0826385	1.05083	12.7160	10.0001	35.8577	565.402	90.94	85.8160	8.04153e-5
0.0891341	1.12877	12.6637	10.0001	38.4719	572.150	90.72	85.7701	8.03126e-5
0.0957752	1.20404	12.5715	10.0001	41.1833	578.966	90.52	85.7136	8.05953e-5
0.102610	1.29023	12.5741	10.0001	44.0172	585.879	90.34	85.6906	8.03858e-5
0.110042	1.38081	12.5480	10.0001	47.1250	592.595	90.00	85.6587	8.04098e-5
0.119710	1.48659	12.4183	10.0001	50.5399	599.426	89.83	85.5881	8.00954e-5
0.129711	1.60221	12.3521	10.0001	54.4459	606.328	89.62	85.5410	8.00496e-5
0.142087	1.72846	12.1648	10.0001	58.6702	613.158	89.29	85.4482	7.99623e-5
0.153329	1.84757	12.0498	10.0001	63.0036	619.911	89.19	85.3850	8.03185e-5
0.166050	1.97009	11.8644	10.0001	67.2499	626.785	88.98	85.2940	8.03869e-5
0.180384	2.12296	11.7691	10.0001	72.0473	633.633	88.72	85.2357	7.99209e-5
0.197983	2.28184	11.5255	10.0001	77.4818	640.389	88.50	85.1151	7.99477e-5
0.215281	2.44580	11.3610	10.0001	83.1690	647.265	88.24	85.0264	8.00639e-5
0.238379	2.64093	11.0787	10.0001	89.3945	654.086	87.97	84.8801	7.96796e-5
0.259059	2.84112	10.9671	10.0001	96.3721	660.913	87.75	84.8102	7.98414e-5
0.284342	3.04363	10.7041	10.0001	103.366	667.784	87.55	84.6664	7.99189e-5
0.314751	3.27304	10.3988	10.0001	110.915	674.578	87.35	84.4932	7.97262e-5
0.346445	3.55161	10.2516	10.0001	119.732	681.391	87.10	84.3950	7.93045e-5
0.387360	3.83294	9.89502	10.0001	129.444	688.211	86.82	84.1770	7.94186e-5
0.426369	4.10461	9.62690	10.0001	139.269	694.943	86.64	84.0004	7.97702e-5
0.467911	4.40508	9.41434	10.0001	149.274	701.828	86.43	83.8497	7.96535e-5
0.522037	4.74099	9.08170	10.0001	160.246	708.591	86.18	83.6103	7.94205e-5
0.576260	5.09853	8.84762	10.0001	172.435	715.543	85.93	83.4261	7.94478e-5
0.645954	5.50411	8.52091	10.0001	185.606	722.283	85.67	83.1599	7.91707e-5
0.717592	5.95122	8.29332	10.0001	200.487	729.256	85.52	82.9556	7.90657e-5
0.803761	6.40113	7.96398	10.0001	216.253	736.089	85.26	82.6523	7.92466e-5
0.892446	6.89317	7.72391	10.0001	232.666	742.966	85.02	82.4091	7.91501e-5
0.988911	7.38634	7.46916	10.0001	250.059	749.625	84.80	82.1376	7.93397e-5
1.09919	7.94820	7.23094	10.0001	268.314	756.461	84.56	81.8642	7.90794e-5
1.23483	8.54866	6.92294	10.0001	288.552	763.279	84.36	81.4920	7.90029e-5
1.37555	9.21269	6.69744	10.0001	310.681	770.102	84.15	81.1904	7.88811e-5
1.56527	9.98952	6.38196	10.0001	335.378	776.885	83.90	80.7439	7.84552e-5
1.76534	10.8109	6.12394	10.0001	363.567	783.703	83.67	80.3405	7.85189e-5
1.96703	11.6410	5.91802	10.0001	392.927	790.649	83.42	79.9891	7.87441e-5
2.22490	12.5717	5.65048	10.0001	423.443	797.570	83.19	79.5057	7.84872e-5
2.47410	13.5257	5.46693	10.0001	457.142	804.390	82.99	79.1369	7.86867e-5
2.79478	14.5971	5.22299	10.0001	492.115	811.199	82.80	78.6206	7.83859e-5
3.18883	15.8699	4.97671	10.0001	532.486	818.088	82.50	78.0467	7.78996e-5
3.60334	17.1761	4.76672	10.0001	578.023	824.933	82.29	77.5079	7.80157e-5
4.01985	18.4452	4.58853	10.0001	624.493	831.832	82.11	77.0111	7.83786e-5
4.49635	19.7629	4.39532	10.0001	670.427	838.553	81.86	76.4360	7.84017e-5
5.03949	21.2170	4.21015	10.0001	719.262	845.481	81.63	75.8349	7.82003e-5
5.61335	22.8398	4.06884	10.0001	773.126	852.335	81.39	75.3247	7.79727e-5
6.37929	24.6730	3.86767	10.0001	832.440	859.143	81.20	74.5644	7.75164e-5
7.25331	26.6901	3.67971	10.0001	901.223	865.820	80.93	73.7790	7.73779e-5
8.06081	28.6347	3.55233	10.0001	975.863	872.686	80.70	73.1850	7.79455e-5
8.95735	30.5093	3.40606	10.0001	1047.11	879.467	80.53	72.4727	7.82907e-5
10.0204	32.6660	3.25996	10.0001	1118.87	886.405	80.26	71.6981	7.79110e-5
11.2152	35.1571	3.13477	10.0001	1201.41	893.071	80.06	70.9631	7.75256e-5
12.6355	37.7639	2.98871	10.0001	1295.06	899.951	79.83	70.0565	7.75259e-5
14.0930	40.3398	2.86241	10.0001	1395.40	906.719	79.65	69.2008	7.79126e-5
15.7040	43.2546	2.75436	10.0001	1495.79	913.537	79.38	68.3934	7.76484e-5
17.6392	46.3215	2.62605	10.0001	1607.88	920.365	79.10	67.3847	7.75995e-5
19.7232	49.5989	2.51475	10.0001	1729.21	927.174	78.93	66.4226	7.76099e-5
21.9873	52.8803	2.40504	10.0001	1858.80	934.013	78.69	65.4078	7.78757e-5
24.3739	56.2963	2.30969	10.0001	1990.84	940.926	78.41	64.4470	7.79950e-5
26.9241	59.8159	2.22165	10.0001	2128.16	947.790	78.21	63.4938	7.81177e-5
29.6496	63.4005	2.13832	10.0001	2270.77	954.675	78.02	62.5311	7.82596e-5
32.9159	67.4256	2.04842	10.0001	2418.50	961.368	77.74	61.4262	7.79311e-5
36.5054	71.6067	1.96154	10.0001	2586.43	968.212	77.50	60.2819	7.79941e-5
40.1553	75.8113	1.88795	10.0001	2762.95	975.161	77.29	59.2334	7.82579e-5
43.9035	79.9195	1.82034	10.0001	2940.71	981.859	77.08	58.2126	7.85662e-5
48.2867	84.3740	1.74735	10.0001	3117.66	988.737	76.87	57.0541	7.83672e-5
53.2098	89.1749	1.67591	10.0001	3313.55	995.614	76.64	55.8429	7.82385e-5
58.0195	93.7963	1.61664	10.0001	3526.72	1002.26	76.46	54.7656	7.86619e-5
63.4539	98.5484	1.55307	10.0001	3733.14	1009.13	76.13	53.5644	7.86441e-5
69.5378	103.761	1.49215	10.0001	3952.57	1015.86	76.00	52.3338	7.84520e-5
76.2145	109.121	1.43176	10.0001	4194.27	1022.70	75.69	51.0505	7.84859e-5
82.7408	114.220	1.38045	10.0001	4448.55	1029.56	75.49	49.8933	7.89089e-5
90.2865	119.497	1.32353	10.0001	4693.18	1036.38	75.27	48.5679	7.87918e-5
97.6261	124.743	1.27776	10.0001	4957.99	1043.28	75.04	47.4239	7.90889e-5
105.774	130.004	1.22907	10.0001	5217.67	1050.11	74.83	46.1724	7.90880e-5
114.024	135.017	1.18411	10.0001	5490.23	1056.98	74.57	44.9680	7.93504e-5
122.556	139.912	1.14162	10.0001	5757.61	1063.91	74.34	43.7847	7.95079e-5
131.900	144.924	1.09874	10.0001	6026.10	1070.61	74.14	42.5466	7.94646e-5
140.613	149.460	1.06292	10.0001	6309.57	1076.82	73.91	41.4680	7.98998e-5
150.216	154.143	1.02615	10.0001	6570.61	1083.57	73.71	40.3278	7.98189e-5
160.574	159.004	0.990225	10.0001	6849.13	1090.33	73.47	39.1727	7.97715e-5
170.992	163.595	0.956738	10.0001	7143.50	1097.14	73.21	38.0644	7.99747e-5
182.175	167.752	0.920831	10.0001	7431.75	1103.94	73.05	36.8660	8.00531e-5
193.756	172.339	0.889464	10.0001	7723.21	1110.76	72.82	35.7621	8.00213e-5
205.411	176.466	0.859091	10.0001	8028.70	1117.61	72.57	34.6772	8.02272e-5
217.933	180.425	0.827891	10.0001	8324.92	1124.43	72.29	33.5443	8.02295e-5
230.745	184.444	0.799339	10.0001	8631.73	1131.33	72.08	32.4719	8.02904e-5
243.982	188.005	0.770570	10.0001	8942.81	1138.17	71.83	31.3818	8.04077e-5
257.884	191.362	0.742046	10.0001	9251.51	1144.95	71.63	30.2819	8.04364e-5
271.560	194.528	0.716335	10.0001	9566.56	1151.77	71.42	29.2666	8.06006e-5
284.792	197.190	0.692398	10.0001	9871.90	1158.40	71.18	28.3116	8.08209e-5
299.092	199.321	0.666420	10.0001	10159.4	1165.21	70.99	27.2758	8.08072e-5
314.019	202.031	0.643374	10.0001	10456.1	1172.03	70.75	26.3193	8.07375e-5
329.068	204.019	0.619989	10.0001	10771.0	1178.86	70.48	25.3525	8.08832e-5
343.089	205.638	0.599372	10.0001	11074.8	1185.66	70.34	24.4896	8.11172e-5
357.860	207.205	0.579012	10.0001	11352.9	1192.53	70.10	23.6273	8.10946e-5
373.413	208.159	0.557449	10.0001	11642.3	1199.32	69.81	22.7178	8.11155e-5
386.674	208.859	0.540143	10.0001	11934.8	1206.13	69.79	21.9798	8.14664e-5

[step]
Temperature ramp - 2
Storage modulus	Loss modulus	Tan(delta)	Angular frequency	Oscillation torque	Step time	Temperature	Raw phase	Oscillation displacement
MPa	MPa		rad/s	µN.m	s	°C	°	rad
363.685	205.695	0.565584	10.0001	11573.1	6.26158	70.28	23.1142	8.20617e-5
350.563	204.730	0.584003	10.0001	11718.3	13.1661	70.54	23.8921	8.49127e-5
333.338	202.743	0.608221	10.0001	11465.4	19.8851	70.86	24.9176	8.56315e-5
315.664	200.366	0.634744	10.0001	11122.9	26.7066	71.11	26.0266	8.58412e-5
300.207	198.037	0.659667	10.0001	10764.8	33.4052	71.37	27.0519	8.56163e-5
285.134	195.457	0.685490	10.0001	10444.9	40.1688	71.57	28.0996	8.56852e-5
270.425	192.002	0.710002	10.0001	10125.9	46.9940	71.71	29.1038	8.58601e-5
256.436	189.032	0.737153	10.0001	9798.16	53.7934	72.01	30.1710	8.57811e-5
242.528	185.617	0.765345	10.0001	9487.92	60.4094	72.17	31.2665	8.59470e-5
229.133	182.191	0.795132	10.0001	9170.00	67.2212	72.40	32.3930	8.59741e-5
214.016	177.544	0.829582	10.0001	8858.39	74.0135	72.64	33.6841	8.66435e-5
199.314	172.647	0.866207	10.0001	8491.23	80.8638	72.93	35.0188	8.68083e-5
187.235	168.486	0.899863	10.0001	8125.01	87.7039	73.07	36.2017	8.63154e-5
175.786	163.723	0.931378	10.0001	7818.50	94.4473	73.29	37.3075	8.64694e-5
163.782	158.930	0.970379	10.0001	7509.43	101.248	73.57	38.6058	8.67664e-5
152.323	153.889	1.01028	10.0001	7187.29	108.092	73.77	39.8972	8.68978e-5
141.239	148.674	1.05264	10.0001	6868.19	115.043	74.04	41.2196	8.70598e-5
130.887	143.277	1.09466	10.0001	6550.53	121.736	74.25	42.4958	8.71676e-5
120.740	137.708	1.14053	10.0001	6240.09	128.568	74.48	43.8302	8.74020e-5
112.167	132.707	1.18312	10.0001	5928.32	135.198	74.66	45.0213	8.70284e-5
103.683	127.568	1.23036	10.0001	5655.55	142.064	74.90	46.2833	8.72709e-5
95.2828	122.212	1.28263	10.0001	5379.73	148.958	75.16	47.6144	8.75770e-5
87.2076	116.605	1.33710	10.0001	5099.10	155.850	75.38	48.9455	8.78710e-5
80.5028	111.555	1.38573	10.0001	4817.53	162.553	75.64	50.0882	8.74650e-5
73.6090	106.369	1.44506	10.0001	4571.20	169.381	75.88	51.3932	8.78564e-5
67.0119	101.024	1.50755	10.0001	4317.55	176.212	76.08	52.7005	8.81480e-5
62.0207	96.6832	1.55888	10.0001	4065.52	182.996	76.29	53.7273	8.73000e-5
56.3752	91.5743	1.62437	10.0001	3863.90	189.887	76.52	54.9669	8.82896e-5
51.1519	86.7564	1.69606	10.0001	3630.82	196.655	76.77	56.2291	8.82623e-5
46.3224	81.9362	1.76883	10.0001	3412.18	203.464	76.99	57.4420	8.84584e-5
42.2408	77.5712	1.83641	10.0001	3199.72	210.300	77.18	58.5099	8.81539e-5
38.5950	73.6383	1.90798	10.0001	3011.09	217.141	77.42	59.5617	8.79045e-5
35.0069	69.5760	1.98749	10.0001	2840.53	223.900	77.63	60.6598	8.83024e-5
31.7631	65.6894	2.06811	10.0001	2667.19	230.548	77.87	61.7056	8.83056e-5
28.5096	61.5988	2.16063	10.0001	2503.57	237.420	78.11	62.8253	8.88976e-5
25.6588	57.7547	2.25087	10.0001	2333.93	244.195	78.35	63.8494	8.88329e-5
22.9895	54.1180	2.35403	10.0001	2176.81	250.986	78.57	64.9229	8.88809e-5
20.7424	50.8368	2.45087	10.0001	2028.76	257.698	78.74	65.8654	8.85774e-5
18.6261	47.6301	2.55717	10.0001	1896.68	264.552	79.01	66.8238	8.87659e-5
16.6549	44.4424	2.66843	10.0001	1768.70	271.260	79.23	67.7590	8.90818e-5
14.9557	41.6014	2.78165	10.0001	1643.48	278.110	79.44	68.6368	8.87580e-5
13.3009	38.7847	2.91594	10.0001	1531.50	284.898	79.75	69.5884	8.90754e-5
12.0007	36.3336	3.02761	10.0001	1422.08	291.687	79.93	70.3330	8.85459e-5
10.8290	34.0670	3.14589	10.0001	1328.15	298.470	80.19	71.0635	8.84357e-5
9.59359	31.6565	3.29976	10.0001	1240.06	305.304	80.37	71.9310	8.91684e-5
8.48789	29.3197	3.45431	10.0001	1147.56	312.063	80.61	72.7353	8.93523e-5
7.50061	27.1681	3.62213	10.0001	1058.91	318.863	80.85	73.5301	8.92268e-5
6.64316	25.1959	3.79276	10.0001	977.476	325.846	81.03	74.2702	8.90470e-5
5.91372	23.4188	3.96008	10.0001	903.712	332.691	81.31	74.9379	8.87603e-5
5.28784	21.7737	4.11770	10.0001	837.586	339.444	81.52	75.5241	8.86423e-5
4.69649	20.1951	4.30005	10.0001	776.357	346.390	81.70	76.1447	8.87613e-5
4.14390	18.6692	4.50522	10.0001	717.313	353.105	81.96	76.7819	8.88783e-5
3.70054	17.3783	4.69614	10.0001	661.786	359.740	82.20	77.3268	8.82221e-5
3.35968	16.2695	4.84258	10.0001	614.879	366.544	82.42	77.7245	8.76527e-5
3.01384	15.2095	5.04655	10.0001	574.513	373.425	82.66	78.2264	8.77293e-5
2.64987	14.0181	5.29010	10.0001	533.575	380.169	82.83	78.7783	8.85314e-5
2.33660	12.9761	5.55341	10.0001	490.597	387.118	83.12	79.3173	8.80544e-5
2.08647	12.0277	5.76462	10.0001	453.297	393.810	83.31	79.7228	8.78609e-5
1.85487	11.1176	5.99372	10.0001	419.314	400.730	83.62	80.1297	8.80060e-5
1.63760	10.2894	6.28326	10.0001	386.949	407.567	83.82	80.5936	8.78428e-5
1.46320	9.52408	6.50909	10.0001	357.374	414.335	83.99	80.9350	8.77165e-5
1.31173	8.85220	6.74849	10.0001	330.940	421.105	84.24	81.2693	8.74550e-5
1.17433	8.21699	6.99720	10.0001	307.071	427.426	84.45	81.5926	8.74816e-5
1.03634	7.56172	7.29653	10.0001	283.754	434.238	84.71	81.9514	8.79025e-5
0.923999	7.02795	7.60602	10.0001	261.528	441.032	84.87	82.2897	8.72312e-5
0.829075	6.52194	7.86652	10.0001	242.551	447.919	85.09	82.5588	8.72218e-5
0.740562	6.01036	8.11595	10.0001	224.296	454.697	85.37	82.8039	8.75606e-5
0.661844	5.56851	8.41362	10.0001	206.922	461.554	85.64	83.0721	8.72271e-5
0.602834	5.19882	8.62397	10.0001	191.991	468.286	85.76	83.2550	8.67128e-5
0.545136	4.83748	8.87390	10.0001	178.860	474.897	85.99	83.4591	8.68467e-5
0.483756	4.45571	9.21066	10.0001	165.649	481.708	86.24	83.7137	8.73590e-5
0.429496	4.10910	9.56728	10.0001	152.407	488.631	86.47	83.9635	8.72011e-5
0.391307	3.82058	9.76363	10.0001	140.849	495.358	86.71	84.1006	8.66742e-5
0.352432	3.54742	10.0655	10.0001	130.829	502.258	86.96	84.2930	8.67322e-5
0.317787	3.28144	10.3259	10.0001	121.124	509.009	87.19	84.4539	8.68316e-5
0.284461	3.03901	10.6834	10.0001	111.966	515.911	87.40	84.6564	8.66979e-5
0.257078	2.80397	10.9071	10.0001	103.414	522.633	87.60	84.7849	8.68047e-5
0.235410	2.60316	11.0580	10.0001	95.6591	529.593	87.81	84.8740	8.64991e-5
0.213965	2.41648	11.2938	10.0001	88.7793	536.306	88.13	84.9996	8.64790e-5
0.195744	2.24612	11.4748	10.0001	82.3627	543.246	88.31	85.0973	8.63331e-5
0.177827	2.08925	11.7488	10.0001	76.5360	549.996	88.50	85.2314	8.62718e-5
0.163725	1.94027	11.8508	10.0001	71.0984	556.907	88.78	85.2925	8.62985e-5
0.149828	1.80385	12.0395	10.0001	66.0315	563.626	88.97	85.3876	8.62190e-5
0.136186	1.67707	12.3146	10.0001	61.3374	570.456	89.22	85.5137	8.61546e-5
0.126125	1.56408	12.4011	10.0001	57.0686	577.296	89.49	85.5663	8.59536e-5
0.117717	1.45964	12.3995	10.0001	53.2386	584.229	89.61	85.5868	8.59277e-5
0.108590	1.35945	12.5191	10.0001	49.6155	590.945	89.85	85.6533	8.59914e-5
0.100711	1.26412	12.5519	10.0001	46.1321	597.767	90.17	85.6895	8.59851e-5
0.0937919	1.18636	12.6489	10.0001	43.1187	604.553	90.34	85.7466	8.56395e-5
0.0880304	1.11264	12.6393	10.0001	40.4215	611.371	90.59	85.7667	8.55967e-5
0.0829805	1.04945	12.6469	10.0001	38.0199	618.166	90.81	85.7920	8.53691e-5
0.0773200	0.979804	12.6721	10.0001	35.6487	624.793	91.01	85.8288	8.57260e-5
0.0714460	0.904379	12.6582	10.0001	33.0568	631.599	91.28	85.8585	8.61377e-5
0.0663070	0.838181	12.6409	10.0001	30.5737	638.497	91.50	85.8873	8.59652e-5
0.0617745	0.784557	12.7003	10.0001	28.4808	645.240	91.72	85.9408	8.55541e-5
0.0589851	0.738568	12.5213	10.0001	26.7306	652.248	91.96	85.9079	8.52930e-5
0.0550663	0.691325	12.5544	10.0001	25.0943	658.987	92.19	85.9561	8.55456e-5
0.0520329	0.643434	12.3659	10.0001	23.3882	665.787	92.39	85.9287	8.56642e-5
0.0485494	0.597461	12.3063	10.0001	21.7419	672.576	92.65	85.9526	8.57609e-5
0.0462002	0.560268	12.1270	10.0001	20.2922	679.576	92.80	85.9269	8.53607e-5
0.0436353	0.525660	12.0467	10.0001	19.0411	686.298	93.02	85.9405	8.53680e-5
0.0413461	0.491181	11.8797	10.0001	17.8177	693.073	93.32	85.9249	8.54862e-5
0.0389863	0.458016	11.7481	10.0001	16.6289	699.696	93.49	85.9272	8.55607e-5
0.0366394	0.429597	11.7250	10.0001	15.5496	706.542	93.79	85.9724	8.53055e-5
0.0349738	0.401891	11.4912	10.0001	14.5559	713.364	94.02	85.9342	8.53548e-5
0.0335104	0.376937	11.2484	10.0001	13.6370	720.250	94.23	85.8892	8.52530e-5
0.0315486	0.353831	11.2154	10.0001	12.8018	727.079	94.44	85.9396	8.52604e-5
0.0302157	0.331692	10.9775	10.0001	11.9984	733.890	94.63	85.9004	8.52444e-5
0.0286396	0.309108	10.7930	10.0001	11.2094	740.684	94.94	85.8943	8.54496e-5
0.0274407	0.290351	10.5810	10.0001	10.4933	747.528	95.08	85.8670	8.51680e-5
0.0260682	0.273428	10.4890	10.0001	9.87508	754.298	95.36	85.8993	8.50993e-5
0.0250225	0.255687	10.2183	10.0001	9.25233	761.183	95.61	85.8506	8.52749e-5
0.0237640	0.239760	10.0892	10.0001	8.67183	767.964	95.78	85.8762	8.52273e-5
0.0228633	0.226028	9.88606	10.0001	8.15460	774.887	96.01	85.8548	8.50122e-5
0.0218382	0.212231	9.71837	10.0001	7.66925	781.664	96.25	85.8627	8.51530e-5
0.0209612	0.199447	9.51503	10.0001	7.20235	788.455	96.49	85.8500	8.50907e-5
0.0201093	0.188020	9.34990	10.0001	6.78205	795.266	96.68	85.8581	8.50081e-5
0.0193051	0.177194	9.17861	10.0001	6.39561	802.101	96.94	85.8650	8.50435e-5
0.0184953	0.166786	9.01778	10.0001	6.01941	808.958	97.13	85.8858	8.50497e-5
0.0175144	0.156912	8.95905	10.0001	5.66505	815.884	97.36	85.9850	8.50919e-5
0.0170865	0.147807	8.65055	10.0001	5.32799	822.550	97.66	85.9041	8.49442e-5
0.0162486	0.139590	8.59087	10.0001	5.02994	829.378	97.79	86.0069	8.49328e-5
0.0157223	0.131228	8.34666	10.0001	4.73379	836.217	98.07	85.9823	8.50138e-5
0.0150423	0.123545	8.21321	10.0001	4.45647	843.168	98.26	86.0477	8.50157e-5
0.0144754	0.116692	8.06135	10.0001	4.20309	849.923	98.55	86.0939	8.48979e-5
0.0139111	0.110470	7.94113	10.0001	3.97572	856.681	98.73	86.1664	8.48363e-5
0.0133783	0.104721	7.82763	10.0001	3.76631	863.533	98.93	86.2472	8.47859e-5
0.0129143	0.0988882	7.65726	10.0001	3.56124	870.329	99.24	86.2945	8.48993e-5
0.0123831	0.0932951	7.53407	10.0001	3.35796	877.174	99.46	86.3985	8.48657e-5
0.0118921	0.0877925	7.38243	10.0001	3.16402	883.974	99.68	86.4929	8.49842e-5
0.0114466	0.0832511	7.27300	10.0001	2.99252	890.829	99.90	86.6080	8.47743e-5
0.0111161	0.0792723	7.13130	10.0001	2.84509	897.604	100.12	86.6765	8.46476e-5
0.0106828	0.0752728	7.04619	10.0001	2.70369	904.405	100.30	86.8293	8.47277e-5
0.0103430	0.0712702	6.89065	10.0001	2.56138	911.244	100.61	86.9244	8.47861e-5
9.93687e-3	0.0673568	6.77848	10.0001	2.42226	918.166	100.76	87.0908	8.48512e-5
9.55049e-3	0.0641757	6.71962	10.0001	2.30094	924.993	101.00	87.2911	8.46096e-5
9.23480e-3	0.0607071	6.57373	10.0001	2.18110	931.728	101.22	87.4344	8.47985e-5
8.87337e-3	0.0573559	6.46382	10.0001	2.06201	938.475	101.51	87.6447	8.48577e-5
8.54087e-3	0.0543027	6.35798	10.0001	1.94965	945.478	101.75	87.8625	8.47527e-5
8.18849e-3	0.0514269	6.28038	10.0001	1.84707	952.151	101.90	88.1363	8.48077e-5
7.95965e-3	0.0487506	6.12472	10.0001	1.74886	958.970	102.15	88.3028	8.47125e-5
7.66319e-3	0.0464242	6.05808	10.0001	1.66332	965.662	102.35	88.5840	8.46222e-5
7.38569e-3	0.0440814	5.96849	10.0001	1.58073	972.403	102.62	88.8691	8.47002e-5
7.07697e-3	0.0418875	5.91885	10.0001	1.50216	979.261	102.82	89.2325	8.47171e-5
6.85391e-3	0.0396739	5.78851	10.0001	1.42324	986.202	103.08	89.5114	8.47445e-5
6.58074e-3	0.0377855	5.74184	10.0001	1.35377	992.920	103.29	89.9012	8.46384e-5
6.37884e-3	0.0360682	5.65435	10.0001	1.29078	999.731	103.54	90.2174	8.45425e-5
6.13549e-3	0.0343087	5.59185	10.0001	1.22930	1006.56	103.76	90.6350	8.46391e-5
5.91354e-3	0.0326693	5.52449	10.0001	1.17021	1013.44	103.99	91.0566	8.46084e-5
5.69046e-3	0.0310490	5.45632	10.0001	1.11334	1020.26	104.21	91.5236	8.46840e-5
5.48961e-3	0.0294944	5.37276	10.0001	1.05823	1027.05	104.47	91.9942	8.47161e-5
5.26145e-3	0.0281313	5.34668	10.0001	1.00841	1033.85	104.73	92.5527	8.45936e-5
5.13177e-3	0.0269153	5.24483	10.0001	0.963265	1040.67	104.85	92.9444	8.44357e-5
4.92846e-3	0.0256713	5.20879	10.0001	0.920883	1047.56	105.13	93.5391	8.45822e-5
4.73138e-3	0.0244211	5.16152	10.0001	0.877335	1054.33	105.34	94.1805	8.46458e-5
4.54810e-3	0.0233165	5.12663	10.0001	0.837479	1061.24	105.55	94.8258	8.45559e-5
4.38340e-3	0.0223050	5.08851	10.0001	0.801493	1067.96	105.84	95.4635	8.45093e-5
4.28957e-3	0.0214223	4.99405	10.0001	0.768595	1074.80	105.98	95.9344	8.43045e-5
4.10389e-3	0.0204340	4.97918	10.0001	0.736625	1081.73	106.24	96.7348	8.45813e-5
3.92662e-3	0.0193827	4.93622	10.0001	0.701317	1088.43	106.47	97.6107	8.47263e-5
3.78764e-3	0.0185008	4.88452	10.0001	0.669291	1095.42	106.66	98.3911	8.45511e-5
3.66630e-3	0.0176993	4.82757	10.0001	0.641076	1102.15	106.88	99.1489	8.44825e-5
3.55331e-3	0.0169800	4.77865	10.0001	0.615658	1108.94	107.14	99.9012	8.43886e-5
3.40774e-3	0.0162108	4.75705	10.0001	0.590913	1115.73	107.39	100.857	8.45754e-5
3.29552e-3	0.0154991	4.70308	10.0001	0.566254	1122.57	107.63	101.742	8.45092e-5
3.12723e-3	0.0148013	4.73303	10.0001	0.543583	1129.41	107.82	102.899	8.45760e-5
3.01090e-3	0.0141738	4.70751	10.0001	0.521954	1136.23	108.06	103.894	8.44561e-5
2.89645e-3	0.0135823	4.68929	10.0001	0.502303	1142.97	108.33	104.923	8.44176e-5
2.80631e-3	0.0130545	4.65185	10.0001	0.484311	1149.88	108.47	105.868	8.43101e-5
2.68624e-3	0.0124812	4.64634	10.0001	0.467056	1156.64	108.74	107.061	8.45131e-5
2.60366e-3	0.0119338	4.58346	10.0001	0.448965	1163.55	108.95	108.155	8.44569e-5
2.50222e-3	0.0114607	4.58023	10.0001	0.433445	1170.45	109.21	109.304	8.43238e-5
2.40759e-3	0.0110348	4.58334	10.0001	0.419887	1177.22	109.48	110.423	8.42406e-5
2.33420e-3	0.0105592	4.52370	10.0001	0.405287	1184.14	109.66	111.607	8.43009e-5
2.24872e-3	0.0101235	4.50191	10.0001	0.391702	1190.82	109.92	112.859	8.42264e-5
2.14015e-3	9.69785e-3	4.53140	10.0001	0.379660	1197.60	110.09	114.291	8.43038e-5
2.07528e-3	9.37128e-3	4.51567	10.0001	0.369014	1204.19	110.18	115.360	8.40655e-5

[step]
Temperature ramp - 3
Storage modulus	Loss modulus	Tan(delta)	Angular frequency	Oscillation torque	Step time	Temperature	Raw phase	Oscillation displacement
MPa	MPa		rad/s	µN.m	s	°C	°	rad
2.30636e-3	0.0105905	4.59188	10.0001	1.14100	6.02644	109.69	111.684	2.36540e-4
2.39941e-3	0.0110197	4.59268	10.0001	1.16717	12.7971	109.41	110.490	2.34411e-4
2.54375e-3	0.0116165	4.56667	10.0001	1.21203	19.5512	109.08	108.883	2.33242e-4
2.65070e-3	0.0122287	4.61340	10.0001	1.26639	26.3639	108.88	107.547	2.33297e-4
2.79603e-3	0.0129035	4.61492	10.0001	1.32399	33.2702	108.71	106.085	2.32915e-4
2.93589e-3	0.0136457	4.64789	10.0001	1.38910	40.1300	108.43	104.704	2.32623e-4
3.04872e-3	0.0142995	4.69035	10.0001	1.45391	46.9819	108.26	103.632	2.33433e-4
3.17498e-3	0.0149787	4.71773	10.0001	1.51602	53.7516	108.03	102.577	2.33377e-4
3.31892e-3	0.0157544	4.74686	10.0001	1.58533	60.5486	107.72	101.476	2.32997e-4
3.48738e-3	0.0166580	4.77663	10.0001	1.66631	67.2367	107.53	100.308	2.32517e-4
3.65086e-3	0.0175487	4.80674	10.0001	1.75290	73.9467	107.30	99.2752	2.32901e-4
3.79798e-3	0.0184220	4.85047	10.0001	1.83801	80.8127	107.08	98.3965	2.33202e-4
3.94975e-3	0.0193199	4.89141	10.0001	1.92374	87.7109	106.88	97.5695	2.33206e-4
4.11446e-3	0.0202705	4.92663	10.0001	2.01521	94.3939	106.61	96.7593	2.33249e-4
4.29443e-3	0.0213336	4.96773	10.0001	2.11518	101.221	106.39	95.9464	2.32973e-4
4.43194e-3	0.0223809	5.04991	10.0001	2.21958	107.975	106.20	95.3221	2.33296e-4
4.64473e-3	0.0235269	5.06528	10.0001	2.32783	114.838	106.00	94.5495	2.33025e-4
4.81346e-3	0.0246880	5.12895	10.0001	2.44369	121.633	105.81	93.9453	2.33279e-4
4.99542e-3	0.0258946	5.18366	10.0001	2.56079	128.553	105.50	93.3621	2.33238e-4
5.20423e-3	0.0271713	5.22099	10.0001	2.68518	135.220	105.32	92.7649	2.33200e-4
5.40352e-3	0.0285096	5.27611	10.0001	2.81714	142.205	105.11	92.2351	2.33264e-4
5.58482e-3	0.0298566	5.34603	10.0001	2.95152	148.935	104.87	91.7870	2.33436e-4
5.80081e-3	0.0313611	5.40633	10.0001	3.09497	155.766	104.71	91.3065	2.33083e-4
6.02407e-3	0.0330321	5.48336	10.0001	3.25633	162.694	104.36	90.8544	2.32888e-4
6.27456e-3	0.0347755	5.54230	10.0001	3.42870	169.594	104.15	90.3982	2.32931e-4
6.51727e-3	0.0366133	5.61788	10.0001	3.61010	176.268	103.95	89.9988	2.32962e-4
6.72772e-3	0.0384297	5.71215	10.0001	3.79356	183.116	103.73	89.6838	2.33200e-4
6.99302e-3	0.0403137	5.76485	10.0001	3.97934	189.896	103.48	89.3220	2.33190e-4
7.28562e-3	0.0424959	5.83284	10.0001	4.18907	196.718	103.25	88.9616	2.32836e-4
7.59976e-3	0.0451866	5.94579	10.0001	4.44012	203.725	103.01	88.6257	2.32082e-4
7.85757e-3	0.0474774	6.04225	10.0001	4.68554	210.455	102.73	88.3816	2.33088e-4
8.18046e-3	0.0498558	6.09451	10.0001	4.92251	217.180	102.59	88.0875	2.33147e-4
8.46130e-3	0.0525270	6.20790	10.0001	5.18185	223.999	102.36	87.8783	2.32915e-4
8.75117e-3	0.0553236	6.32185	10.0001	5.45820	230.968	102.13	87.6852	2.32894e-4
9.09690e-3	0.0580655	6.38299	10.0001	5.73737	237.746	101.94	87.4534	2.33198e-4
9.44816e-3	0.0613074	6.48882	10.0001	6.04492	244.531	101.62	87.2604	2.32682e-4
9.77891e-3	0.0648876	6.63546	10.0001	6.39235	251.432	101.40	87.1197	2.32451e-4
0.0101737	0.0685798	6.74089	10.0001	6.75784	258.110	101.15	86.9452	2.32475e-4
0.0106624	0.0728038	6.82806	10.0001	7.16457	264.963	101.00	86.7385	2.32129e-4
0.0110694	0.0768441	6.94205	10.0001	7.58195	271.788	100.75	86.6067	2.32696e-4
0.0114048	0.0808846	7.09217	10.0001	7.98951	278.765	100.54	86.5388	2.32942e-4
0.0118120	0.0850730	7.20222	10.0001	8.40243	285.621	100.35	86.4350	2.32883e-4
0.0122707	0.0896991	7.31003	10.0001	8.85440	292.321	100.07	86.3266	2.32747e-4
0.0127935	0.0949575	7.42230	10.0001	9.36075	299.218	99.79	86.2149	2.32403e-4
0.0132224	0.100487	7.59971	10.0001	9.90723	305.958	99.61	86.1784	2.32408e-4
0.0137111	0.105985	7.72986	10.0001	10.4607	312.903	99.41	86.1126	2.32640e-4
0.0143107	0.112239	7.84299	10.0001	11.0630	319.612	99.16	86.0234	2.32303e-4
0.0148653	0.119025	8.00686	10.0001	11.7249	326.406	98.93	85.9832	2.32152e-4
0.0153930	0.125347	8.14309	10.0001	12.3809	333.184	98.65	85.9447	2.32773e-4
0.0159580	0.132093	8.27753	10.0001	13.0443	339.896	98.46	85.9068	2.32716e-4
0.0166509	0.139867	8.39996	10.0001	13.7892	346.751	98.29	85.8506	2.32314e-4
0.0173859	0.149022	8.57143	10.0001	14.6557	353.486	98.05	85.8226	2.31717e-4
0.0180802	0.158998	8.79402	10.0001	15.6223	360.450	97.75	85.8345	2.31540e-4
0.0189924	0.170641	8.98466	10.0001	16.7206	367.160	97.57	85.8120	2.30886e-4
0.0198241	0.180881	9.12427	10.0001	17.8141	374.013	97.31	85.7854	2.32050e-4
0.0207124	0.191332	9.23760	10.0001	18.8655	380.843	97.12	85.7495	2.32321e-4
0.0215497	0.202480	9.39595	10.0001	19.9628	387.559	96.92	85.7461	2.32289e-4
0.0225396	0.215785	9.57363	10.0001	21.2120	394.353	96.62	85.7451	2.31606e-4
0.0233530	0.229146	9.81230	10.0001	22.5497	401.176	96.40	85.7890	2.31870e-4
0.0243176	0.242481	9.97145	10.0001	23.8867	408.016	96.21	85.7920	2.32109e-4
0.0254743	0.256622	10.0738	10.0001	25.2833	414.827	96.03	85.7651	2.32133e-4
0.0266891	0.273832	10.2601	10.0001	26.8898	421.776	95.71	85.7764	2.31394e-4
0.0277804	0.292078	10.5138	10.0001	28.6696	428.464	95.49	85.8249	2.31303e-4
0.0295364	0.312462	10.5789	10.0001	30.6308	435.258	95.24	85.7745	2.30987e-4
0.0308818	0.333829	10.8099	10.0001	32.7549	442.198	95.05	85.8126	2.31189e-4
0.0321903	0.354767	11.0209	10.0001	34.8620	448.931	94.84	85.8472	2.31574e-4
0.0336714	0.376880	11.1929	10.0001	37.0325	455.734	94.66	85.8642	2.31534e-4
0.0357607	0.402571	11.2574	10.0001	39.4643	462.639	94.40	85.8296	2.30993e-4
0.0376273	0.429223	11.4072	10.0001	42.1214	469.590	94.15	85.8377	2.31236e-4
0.0393686	0.457999	11.6336	10.0001	44.9146	476.322	93.89	85.8795	2.31107e-4
0.0411164	0.485529	11.8086	10.0001	47.7199	483.146	93.78	85.9050	2.31604e-4
0.0435891	0.516547	11.8504	10.0001	50.6915	489.982	93.46	85.8750	2.31273e-4
0.0460719	0.551636	11.9734	10.0001	54.0454	496.765	93.26	85.8773	2.30885e-4
0.0483081	0.588411	12.1804	10.0001	57.6419	503.556	93.00	85.9147	2.30872e-4
0.0512680	0.629242	12.2736	10.0001	61.5558	510.523	92.80	85.9076	2.30531e-4
0.0548160	0.673605	12.2885	10.0001	65.8716	517.268	92.55	85.8726	2.30444e-4
0.0581593	0.723007	12.4315	10.0001	70.6012	524.099	92.30	85.8864	2.30123e-4
0.0615124	0.773995	12.5828	10.0001	75.6223	530.881	92.12	85.9057	2.30259e-4
0.0662646	0.830504	12.5331	10.0001	81.0390	537.671	91.93	85.8529	2.29946e-4
0.0706008	0.889164	12.5943	10.0001	86.8611	544.495	91.67	85.8432	2.30220e-4
0.0748413	0.952473	12.7266	10.0001	92.9607	551.315	91.45	85.8600	2.29981e-4
0.0805514	1.01945	12.6559	10.0001	99.4960	558.136	91.18	85.8068	2.29980e-4
0.0864699	1.08892	12.5931	10.0001	106.399	565.036	90.94	85.7584	2.30251e-4
0.0924494	1.16470	12.5983	10.0001	113.707	571.846	90.72	85.7351	2.30032e-4
0.0990307	1.25394	12.6622	10.0001	121.925	578.611	90.50	85.7318	2.29121e-4
0.106596	1.34309	12.5998	10.0001	130.853	585.367	90.31	85.6864	2.29561e-4
0.115806	1.44203	12.4521	10.0001	140.301	592.088	90.07	85.6100	2.29225e-4
0.126466	1.55179	12.2704	10.0001	150.828	598.910	89.82	85.5198	2.28990e-4
0.137892	1.67561	12.1516	10.0001	162.555	605.516	89.65	85.4519	2.28510e-4
0.147712	1.79319	12.1398	10.0001	174.666	612.455	89.42	85.4283	2.29431e-4
0.159541	1.91710	12.0163	10.0001	186.658	619.188	89.20	85.3619	2.29307e-4
0.174784	2.05457	11.7549	10.0001	199.785	625.975	88.96	85.2383	2.29006e-4
0.191323	2.20897	11.5458	10.0001	214.440	632.804	88.69	85.1320	2.28589e-4
0.207019	2.37857	11.4896	10.0001	230.546	639.621	88.51	85.0893	2.28213e-4
0.228152	2.55405	11.1945	10.0001	247.803	646.511	88.24	84.9413	2.28406e-4
0.251400	2.74857	10.9330	10.0001	266.362	653.410	88.00	84.8021	2.28086e-4
0.275068	2.95150	10.7301	10.0001	286.288	660.265	87.78	84.6866	2.28268e-4
0.301791	3.18423	10.5511	10.0001	307.792	666.957	87.56	84.5786	2.27431e-4
0.333805	3.43535	10.2915	10.0001	331.840	673.795	87.32	84.4246	2.27244e-4
0.371418	3.70010	9.96208	10.0001	357.767	680.597	87.12	84.2242	2.27387e-4
0.408155	3.97353	9.73536	10.0001	384.852	687.452	86.84	84.0741	2.27736e-4
0.445041	4.24976	9.54914	10.0001	412.302	694.389	86.66	83.9438	2.28071e-4
0.495252	4.57705	9.24185	10.0001	441.946	701.082	86.46	83.7275	2.26897e-4
0.556880	4.95590	8.89941	10.0001	476.984	707.905	86.23	83.4709	2.26088e-4
0.617078	5.34814	8.66689	10.0001	515.614	714.731	86.01	83.2797	2.26394e-4
0.685933	5.76574	8.40569	10.0001	555.794	721.581	85.74	83.0558	2.26288e-4
0.765201	6.19729	8.09891	10.0001	598.541	728.418	85.52	82.7801	2.26606e-4
0.852837	6.66733	7.81782	10.0001	643.645	735.263	85.31	82.5073	2.26403e-4
0.953626	7.22694	7.57838	10.0001	693.776	742.043	85.05	82.2536	2.25030e-4
1.07057	7.79641	7.28250	10.0001	750.566	748.855	84.83	81.9260	2.25521e-4
1.19524	8.37677	7.00845	10.0001	808.943	755.714	84.65	81.5985	2.26079e-4
1.32448	8.99079	6.78815	10.0001	868.799	762.527	84.35	81.3118	2.26096e-4
1.47767	9.68083	6.55143	10.0001	932.855	769.327	84.12	80.9839	2.25328e-4
1.65961	10.4235	6.28069	10.0001	1004.63	776.251	83.96	80.5843	2.25155e-4
1.86517	11.2337	6.02290	10.0001	1082.60	783.002	83.72	80.1700	2.24909e-4
2.08909	12.1197	5.80145	10.0001	1167.12	789.972	83.43	79.7803	2.24560e-4
2.34194	13.0691	5.58046	10.0001	1258.86	796.821	83.23	79.3620	2.24385e-4
2.64798	14.1217	5.33303	10.0001	1358.63	803.504	82.96	78.8584	2.23846e-4
2.97840	15.2111	5.10714	10.0001	1468.30	810.339	82.77	78.3561	2.24298e-4
3.34037	16.4036	4.91071	10.0001	1581.76	817.192	82.53	77.8767	2.23777e-4
3.71764	17.5730	4.72691	10.0001	1702.52	824.008	82.35	77.3951	2.24535e-4
4.15313	18.8181	4.53107	10.0001	1824.43	830.850	82.13	76.8452	2.24324e-4
4.67308	20.2897	4.34181	10.0001	1956.73	837.708	81.83	76.2626	2.22769e-4
5.25294	21.8658	4.16259	10.0001	2110.21	844.415	81.64	75.6624	2.22549e-4
5.91426	23.5008	3.97358	10.0001	2275.59	851.265	81.43	74.9809	2.22782e-4
6.63002	25.2766	3.81245	10.0001	2449.10	858.082	81.19	74.3400	2.22461e-4
7.37804	27.0472	3.66591	10.0001	2635.28	864.993	80.96	73.7105	2.23233e-4
8.27414	29.0232	3.50769	10.0001	2824.93	871.712	80.80	72.9799	2.22433e-4
9.35906	31.3048	3.34487	10.0001	3039.25	878.689	80.55	72.1592	2.21213e-4
10.6587	33.9095	3.18139	10.0001	3287.05	885.530	80.26	71.2545	2.20125e-4
11.9630	36.4573	3.04751	10.0001	3567.89	892.257	80.11	70.4396	2.21529e-4
13.4093	39.1570	2.92014	10.0001	3845.27	899.231	79.79	69.5994	2.21567e-4
14.8776	41.7126	2.80372	10.0001	4139.73	906.034	79.58	68.7762	2.23163e-4
16.5008	44.3805	2.68960	10.0001	4423.99	912.822	79.37	67.9095	2.23313e-4
18.6044	47.7619	2.56724	10.0001	4725.96	919.685	79.17	66.8951	2.20696e-4
20.8811	51.2948	2.45652	10.0001	5106.16	926.463	78.94	65.8941	2.21046e-4
23.2652	54.7003	2.35116	10.0001	5505.07	933.298	78.74	64.8760	2.22402e-4
25.7152	58.0611	2.25786	10.0001	5896.66	940.079	78.48	63.9035	2.23367e-4
28.1441	61.3627	2.18030	10.0001	6285.84	946.851	78.23	63.0311	2.24365e-4
31.0502	65.0034	2.09350	10.0001	6671.25	953.702	78.05	62.0034	2.23600e-4
34.4238	69.0271	2.00521	10.0001	7104.70	960.581	77.75	60.8835	2.22941e-4
38.0448	73.2258	1.92472	10.0001	7588.05	967.448	77.57	59.7819	2.23121e-4
41.7509	77.3735	1.85322	10.0001	8094.79	974.214	77.33	58.7351	2.23967e-4
45.8495	81.5816	1.77933	10.0001	8601.45	981.025	77.19	57.5996	2.24204e-4
50.8445	86.5161	1.70158	10.0001	9131.08	988.003	76.81	56.3192	2.22747e-4
55.5358	91.0134	1.63882	10.0001	9753.87	994.834	76.68	55.2120	2.24655e-4
60.1796	95.2689	1.58308	10.0001	10327.2	1001.62	76.47	54.1754	2.25776e-4
66.3134	100.499	1.51551	10.0001	10882.6	1008.42	76.24	52.8571	2.23594e-4
72.5976	105.522	1.45352	10.0001	11578.2	1015.26	76.01	51.5783	2.24581e-4
80.0615	111.289	1.39004	10.0001	12264.8	1022.06	75.64	50.1818	2.23401e-4
86.7707	116.306	1.34039	10.0001	13057.4	1028.97	75.48	49.0225	2.25716e-4
93.1219	120.612	1.29520	10.0001	13755.4	1035.72	75.32	47.9368	2.27378e-4
100.009	125.173	1.25162	10.0001	14383.2	1042.59	75.10	46.8387	2.27172e-4
107.478	129.906	1.20868	10.0001	15053.9	1049.33	74.82	45.7107	2.27059e-4
115.840	134.769	1.16341	10.0001	15764.0	1056.12	74.62	44.4836	2.26820e-4
125.074	139.865	1.11826	10.0001	16525.0	1063.06	74.40	43.2064	2.26574e-4
135.502	145.391	1.07298	10.0001	17343.1	1069.85	74.14	41.8641	2.25995e-4
146.075	150.617	1.03109	10.0001	18244.9	1076.76	73.86	40.5750	2.26732e-4
156.209	155.108	0.992954	10.0001	19129.0	1083.45	73.63	39.3723	2.28053e-4
